Repository: camsalloum/PPH

# ProPackHub / PEBI — v26.4

**ProPackHub** is a multi-tenant SaaS platform for the packaging industry.  
**PEBI** (Packaging Enterprise Business Intelligence) is the primary application inside ProPackHub.

> **Private repository** — do not share credentials or access outside the team.

---

## Tech Stack

| Layer | Technology |
|-------|-----------|
| Frontend | React 18 · Vite 7 · Ant Design 5 |
| Backend | Express 4.18 · Node.js 18+ |
| Database | PostgreSQL 14 · Redis (caching) |
| Auth | JWT (access 15 min + refresh 60 day HTTP-only cookie) |
| Testing | Jest · Playwright |
| Deployment | PM2 · Nginx (GoDaddy VPS) |

---

## Quick Start

### Prerequisites
- Node.js 18+
- PostgreSQL 14+
- Redis (optional, for caching)

### Running the Application

```bash

# Start both servers
START-SERVERS.cmd

# Or manually:
cd server && npm run dev    # Backend on port 3001
npm run dev                 # Frontend on port 3000
```

**Dev login:** `camille@interplast-uae.com` / `Admin@123`

| Service | URL |
|---------|-----|
| Frontend | http://localhost:3000 |
| Backend API | http://localhost:3001 |
| API Docs (Swagger) | http://localhost:3001/api-docs |

---

## Project Structure

```
PPH/
├── src/                    # React frontend
│   ├── components/         # 16 module folders (CRM, MES, dashboard, charts, …)
│   ├── contexts/           # React context providers
│   ├── hooks/              # Custom hooks (useSalesCube, useAuth, …)
│   ├── services/           # API clients, deduplicatedFetch
│   ├── utils/              # Helpers, constants
│   └── assets/             # Images, static files
├── server/                 # Express backend
│   ├── routes/             # 50+ route files (REST API)
│   ├── services/           # Business logic, AI engine
│   ├── database/           # DB config, pools, data services
│   ├── middleware/          # Auth, RBAC, rate limiting
│   ├── jobs/               # Cron jobs (Oracle sync, metrics)
│   └── tests/              # Backend test suites
├── build/                  # Production build (committed for VPS deployment)
├── migrations/             # SQL migration files (up/down pairs)
├── docs/                   # Architecture docs, session logs, tech debt
├── tests/                  # E2E / integration tests (Playwright)
├── public/                 # Static assets served by Vite
└── scripts/                # Utility scripts
```

---

## Databases

| Database | Purpose |
|----------|---------|
| `fp_database` | Business data (sales, production, CRM) |
| `ip_auth_database` | Auth, users, company settings |
| `propackhub_platform` | SaaS platform registry |

---

## For AI Agents — Read This First

**Before doing anything, read `AGENT.md` at the project root.**

It contains:
- Session start and end protocol
- Pre-code checklist
- All coding rules
- Standard prompts to use for features, bugs, and session retros

Supporting context is in the `/docs/` folder:
- `docs/PROJECT_CONTEXT.md` — Stack, architecture, key decisions
- `docs/SESSION_LOG.md` — What was worked on previously
- `docs/TECH_DEBT.md` — Known issues and shortcuts
- `docs/API_CONTRACTS.md` — All API endpoints

---

## Modules

| Module | Status | Description |
|--------|--------|-------------|
| MIS/IMS | Production | Dashboards, KPIs, P&L, Oracle ERP sync |
| CRM | Production | Customers, deals, field visit planner |
| MES | Active Development | Pre-sales, estimation, QC lab, job cards |
| AI Engine | Integrated | Customer merging, churn prediction, forecasting |

---

## Deployment

- **Production:** propackhub.com (GoDaddy VPS, Nginx + PM2)
- **Deployment guide:** `docs/_backup/VPS_DEPLOYMENT_COMPLETE_GUIDE.md`
- **Push to GitHub:** `Upload-To-GitHub.cmd` (or `upload-to-github.ps1`)

File: Product Groups data/Food-Packaging-Technology-Knowledge.md
# Food Packaging Technology — Complete Knowledge Base

> Source: *Food Packaging Technology* (2003), edited by Richard Coles, Derek McDowell, and Mark J. Kirwan. Published by Blackwell Publishing / CRC Press. 362 pages covering the full spectrum of food packaging science, materials, processes, and applications.

---

## 1. The Role of Food Packaging

Packaging serves six core functions: containment, protection, preservation, information, convenience, and presentation. Less than 1% of packaged food goes to waste versus 10–20% of unpackaged food. The total systems approach to packaging optimisation means that increasing packaging cost can be justified if it reduces waste, improves logistics, or extends shelf life elsewhere in the chain.

A packaging strategy must balance technical requirements (barrier, seal integrity, shelf life), customer-valued characteristics (convenience, aesthetics), distribution needs (compression, vibration, climate), regulatory compliance, environmental responsibility, and cost.

---

## 2. Food Preservation & Processing

### 2.1 Thermal Processing
- Pasteurisation: mild heat (typically 72°C/15s for milk) kills vegetative pathogens but not all spores.
- Sterilisation: higher temperatures (e.g. 121°C for canning, 135°C+ UHT) achieve commercial sterility.
- Retort pouches process at 115–135°C under overpressure. Thin pouch cross-section (12–33 mm) enables rapid heat penetration — a 2 mm change in pouch thickness can shift the F₀ value by 1.5 min.

### 2.2 Chilling & Freezing
- Chilling (0–5°C) slows microbial growth; respiration rate of produce increases 3–4× per 10°C rise.
- Freezing stops microbial growth but does not sterilise. Freezer burn occurs from moisture migration inside poorly fitting packaging.

### 2.3 Drying & Water Activity
- Reducing water activity (aw) below critical thresholds inhibits specific organisms: bacteria generally below 0.90, yeasts below 0.87, moulds below 0.80.
- Dried products require moisture barrier packaging to prevent rehydration.

### 2.4 Chemical Preservation
- Curing (salt, nitrite), pickling (acid), smoking, and fermentation all lower aw or pH to inhibit spoilage.
- Packaging must be compatible with preservative chemistry (e.g. acidic products and metal corrosion).

### 2.5 Modified Atmosphere Packaging (MAP)
- Replaces air with controlled gas mixtures (CO₂, N₂, O₂) to extend shelf life.
- CO₂ inhibits aerobic bacteria (effective above 20%); N₂ is inert filler preventing pack collapse; O₂ maintains red meat colour (oxymyoglobin) at 70–80%.
- Equilibrium MAP for produce: film permeability matched to product respiration rate so atmosphere self-regulates.

---

## 3. Shelf Life & Spoilage Mechanisms

### 3.1 Chemical/Biochemical
- Lipid oxidation: the primary shelf-life limiter for fats, oils, nuts, snacks. Proceeds via free radical chain reaction (initiation → propagation → termination). Reducing O₂ below 1% and using antioxidants are key strategies.
- Enzymatic browning: polyphenol oxidase in cut fruits/vegetables. Controlled by low O₂, acidification, or sulfites.
- Ethylene (C₂H₄): plant hormone accelerating ripening. Concentrations as low as 0.1 ppm affect sensitive produce over time.

### 3.2 Microbiological
- Under ideal conditions, bacteria double every 20 min — one cell becomes 16 million in 8 hours.
- Key pathogens: C. botulinum (anaerobic, grows at ≥3°C), Listeria monocytogenes (grows at refrigeration temps), Salmonella, E. coli.
- Packaging role: maintain hermetic seal integrity post-thermal processing; control atmosphere to inhibit aerobic spoilage organisms.

### 3.3 Physical
- Moisture transfer: products gain or lose moisture toward equilibrium relative humidity (ERH). Packaging WVTR must be matched to product sensitivity.
- Light damage: UV and visible light catalyse oxidation (especially in dairy, oils, beer). Barrier via opacity, metallisation, or UV-absorbing materials.
- Physical damage: compression, vibration, impact during distribution. Seal areas and closures are most vulnerable.

### 3.4 Migration from Packaging
- Monomers, additives, plasticisers, and ink solvents can migrate from packaging into food.
- EU overall migration limit: 10 mg/dm² (or 60 mg/kg food). Specific migration limits exist for individual substances.
- Factors affecting migration: temperature, time, fat content of food, polymer type, and contact area.
- Residual solvents from printing/lamination inks are a key concern — must be below regulatory limits.

---

## 4. Packaging Materials

### 4.1 Metal Cans
- Steel (tinplate): three-piece welded or two-piece drawn. Tin coating provides corrosion protection and reducing environment.
- Aluminium: lightweight, excellent barrier, used for beverage cans (DWI process) and foil.
- Aluminium foil density: ~2.7 g/cm³. Provides absolute barrier to gases, moisture, and light when pinhole-free (typically ≥9 μm).

### 4.2 Glass
- Absolute barrier, chemically inert, reusable, recyclable. Density ~2.5 g/cm³.
- Limitations: weight, fragility, thermal shock sensitivity.

### 4.3 Plastics — Key Properties

| Polymer | Density (g/cm³) | Key Properties | Typical Use |
|---------|----------------|----------------|-------------|
| LDPE | 0.91–0.93 | Flexible, good moisture barrier, poor gas barrier | Bags, liners, extrusion coatings |
| HDPE | 0.94–0.96 | Stiffer, better moisture barrier than LDPE | Bottles, crates |
| PP | 0.90 | Heat resistant (up to ~130°C), good moisture barrier | Retortable trays, films, closures |
| PET | ~1.38–1.40 | Excellent clarity, strength, good gas barrier | Bottles, films, trays |
| PA (Nylon) | 1.13–1.15 | Tough, good gas/odour barrier, poor moisture barrier | Thermoformable webs, retort pouches |
| PS | 1.04–1.06 | Clear, rigid, poor barrier | Trays, cups, EPS insulation |
| PVC | 1.30–1.45 | Clear, good fat resistance, variable barrier | Stretch wrap, bottles, trays |
| PVdC | 1.60–1.70 | Excellent gas and moisture barrier | Coatings on OPP and PET |
| EVOH | 1.14–1.19 | Outstanding O₂ barrier (when dry), moisture sensitive | Coextruded barrier layer |
| Ionomer (Surlyn) | 0.94 | Excellent hot tack, seals through contamination | Seal layers, aseptic packaging |
| EVA | 0.93–0.95 | Low seal temperature, flexible, good adhesion | Seal layers, hot melt adhesives |

### 4.4 Paper & Paperboard
- Grammage expressed as g/m². Paperboard defined as >200 g/m² by ISO.
- Inherently permeable to gases, moisture, fats. Requires coating/lamination for barrier.
- Coating with PE, PP, PET, EVOH, aluminium foil, or wax provides barrier and heat sealability.

---

## 5. Film Coating & Barrier Enhancement

### 5.1 Coating Types
- **Acrylic coatings**: heat sealable, applied to OPP. Seal initiation ~110°C. Coating weight ~1–3 g/m².
- **PVdC coatings**: high O₂ barrier (~10 ml/m²/24h on PET), applied from aqueous dispersion or solvent. Typical weight ~3 g/m² (~2 μm). Specific gravity 1.3.
- **PVOH coatings**: excellent O₂ barrier but moisture sensitive (loses barrier above 65% RH). Must be protected in laminate structure.
- **Low-temperature sealing coatings (LTSC)**: ionomer-based, seal at lower temperatures for faster machine speeds.
- **Metallisation**: vacuum deposition of aluminium on PET, PA, OPP. Dramatically improves barrier. 12 μm PET preferred (large reel area per unit).
- **SiOx coatings**: transparent, retortable, recyclable. Applied by vacuum deposition. 20× O₂ barrier improvement on PET bottles.

### 5.2 Solvent-Based vs Water-Based Coatings
- Industry trend: moving from organic solvent-based to water-based and 100% solids systems to reduce solvent emissions.
- Where solvent-based systems are still used, they are mostly alcohol-based (butanol being the highest boiling point solvent used).
- Coating weight accuracy achieved via etched gravure rollers, up to ~6 g/m².

---

## 6. Lamination — Adhesive & Extrusion

### 6.1 Adhesive Lamination
- Combines two or more films using adhesive (water-based, solvent-based, or 100% solids).
- **Solvent-based polyurethane adhesives**: applied from gravure roller at 1–3 g/m². Cross-linking provides permanent bond (several hundred g/25mm peel strength).
- CO₂ can form as bubbles during cure — impairs visual quality.
- Adhesive can react with film coatings causing discolouration.
- **100% solids adhesives**: cross-link via heat, UV, or electron beam. No solvent emissions.
- **Pressure to eliminate organic solvents**: regulatory and environmental drivers pushing toward water-based and solventless systems.

### 6.2 Extrusion Lamination
- Molten PE curtain (typically 7–10 g/m²) bonds two webs. Acts as both adhesive and structural layer.
- Surface priming often needed for bond strength >200 g/25mm.
- Minimum practical bond ~100 g/25mm, but specification set higher to account for degradation over time.

### 6.3 Thermal Lamination
- Two heat-sealable webs joined through heated nip rollers. No adhesive added.
- Risk of shrinkage/creasing if temperature too high. Not common for food packaging.

### 6.4 Key Laminate Structures
| Application | Typical Structure | Purpose |
|-------------|-------------------|---------|
| Snack foods (short shelf life) | PVdC-coated OPP / LDPE | O₂ barrier, moisture barrier, seal |
| Snack foods (long shelf life) | Met PET / LDPE | High O₂ barrier, light barrier |
| Retort pouch | PET / Al foil / PP | Heat resistance, absolute barrier, retortable seal |
| Aseptic liquid carton | PE / paperboard / PE / Al foil / PE / EVOH / PE | Structural, barrier, seal |
| Vacuum-packed cheese/meat | PA / PE (thermoformable) | Gas barrier, seal, deep draw |

---

## 7. Printing on Flexible Packaging

### 7.1 Gravure
- Engraved cylinder with cells holding ink. High initial cost but excellent for long runs at high speed.
- Ink dried in heated oven between each colour station — **this is where solvent drying calculations apply**.
- Solvent-based inks require efficient oven drying to remove solvents before lamination.

### 7.2 Flexographic
- Photopolymer plates on central impression drum. Lower cost for short runs.
- Quality approaching gravure with modern plates and anilox rolls.

### 7.3 Solvent Retention Concerns
- Residual solvents from printing inks and laminating adhesives must be minimised.
- Regulatory limits on residual solvents in food packaging (typically measured in mg/m²).
- Insufficient drying leads to solvent retention → odour/taint in food, delamination risk, regulatory non-compliance.

---

## 8. Heat Sealing

### 8.1 Methods
- **Hot bar sealing**: most common. Opposing heated jaws apply heat + pressure for set dwell time.
- **Impulse sealing**: brief current pulse heats wire element. Good for thin films.
- **Hot wheel/band sealing**: continuous motion for high-speed lines.
- **Ultrasonic sealing**: mechanical vibration generates heat at interface. No external heat source.
- **Induction sealing**: electromagnetic field heats aluminium foil layer to activate sealant.

### 8.2 Critical Parameters
- **Temperature**: must exceed seal initiation temperature of sealant layer but not damage substrate.
- **Pressure**: ensures intimate contact between seal surfaces.
- **Dwell time**: sufficient for polymer flow and bond formation.
- Insufficient temperature/time → weak seals (channel leaks). Excessive → thinning adjacent to seal, burn-through.
- Seal contamination (product, moisture, dust) is a major cause of defects. Ionomers (Surlyn) seal through contamination.

### 8.3 Seal Testing
- Peel strength: measured on 13–25 mm strips (g/25mm or N/15mm).
- Burst testing: internal pressure resistance (e.g. 280 kPa for 30s for retort pouches).
- Leak detection: vacuum decay, dye penetration, ultrasonic methods.

---

## 9. Active Packaging

- **Oxygen scavengers**: iron-based sachets or polymer-incorporated systems. Reduce headspace O₂ to <0.01%.
- **CO₂ scavengers/emitters**: control atmosphere in MAP packs.
- **Ethylene scavengers**: activated carbon, potassium permanganate. Extend produce shelf life.
- **Moisture absorbers**: silica gel, molecular sieves, superabsorbent polymers.
- **Antimicrobial packaging**: preservative-releasing or non-migrating contact-active systems.

---

## 10. Modified Atmosphere Packaging — Technical Detail

### 10.1 Gas Properties
| Gas | Role | Key Effect |
|-----|------|------------|
| CO₂ | Bacteriostatic | Inhibits aerobic bacteria at >20%. Dissolves in product → pack collapse risk |
| N₂ | Inert filler | Prevents pack collapse, displaces O₂ |
| O₂ | Colour maintenance | Maintains oxymyoglobin (red meat) at 70–80%. Inhibits anaerobic pathogens |

### 10.2 Recommended Gas Mixes
| Product | CO₂ (%) | O₂ (%) | N₂ (%) | Shelf Life Extension |
|---------|---------|--------|--------|---------------------|
| Raw red meat | 20–30 | 70–80 | 0 | 2–4 days → 5–8 days |
| Raw poultry | 25–35 | 0 | 65–75 | Significant extension |
| Cooked meats | 25–50 | 0 | 50–75 | Weeks |
| White fish | 40 | 30 | 30 | Days → weeks |
| Oily/smoked fish | 40 | 0 | 60 | Days → weeks |
| Hard cheese | High CO₂ | 0 | Balance | Weeks → months |
| Fresh produce | 2–5 | 2–5 | Balance | Variable by species |

### 10.3 Packaging Film Selection for MAP
- Gas barrier: measured as OTR (O₂ transmission rate) and CO₂TR.
- WVTR: water vapour transmission rate.
- High barrier: PVdC-coated films, metallised PET, EVOH laminates.
- Moderate barrier: uncoated PA, PET.
- Low barrier (for produce): PE, PP, PS — allow gas exchange.
- Antifogging properties needed for chilled products to maintain visibility.
- Mechanical properties must withstand thermoforming, sealing, and distribution.

### 10.4 Quality Assurance
- Seal integrity is a critical control point. Monitor temperature, pressure, dwell time continuously.
- Headspace gas analysis: O₂ and CO₂ measured by dedicated analysers (response time ~2s).
- WVTR measurement: ASTM F1249 (modulated infrared sensor). High-barrier films measurable within 2 days.
- OTR measurement: coulometric sensor (MOCON Oxtran), parts-per-billion sensitivity.

---

## 11. Retort Pouch — Integrated System

### 11.1 Structure
- Typical: PET (12 μm) / Al foil (9–12 μm) / PP (70–100 μm).
- PET: heat resistance, printability, mechanical strength.
- Al foil: absolute gas/moisture/light barrier.
- PP: heat sealable, retort resistant (up to 135°C).

### 11.2 Production
- Pouches formed from laminate, sealed on 3 sides, filled, evacuated (steam flush or vacuum), closure sealed.
- Production rates: 120–150 pouches/min on modern lines.
- Seal conditions: hot bar or impulse. Temperature, jaw pressure, and dwell time must be monitored.
- Seal contamination must be prevented — grippers stretch pouch opening to prevent wrinkles.

### 11.3 Processing
- Steam-heated water with compressed air overpressure, or steam/air mixtures.
- Overpressure counterbalances internal pressure buildup during heating/cooling transition.
- Pouch thickness positively controlled by specially designed trays (40% void area for heating medium circulation).
- A 2 mm change in thickness → 1.5 min change in F₀ value.

### 11.4 Shelf Life
- Foil-bearing pouches: >2 years at 20°C. Some tested safe at 7 years.
- Foil-free laminates: 4 weeks to 6 months depending on OTR and product sensitivity.

---

## 12. Environmental & Waste Management

- Lightweighting: yoghurt pot from 11.8g (1970) to 5.0g (1990). Stretch wrap from 1400g to 350g per pallet.
- Recycling: mechanical (sorting, reprocessing), feedstock (pyrolysis, glycolysis back to monomers), energy recovery (incineration with energy capture).
- Biodegradable plastics: PLA (polylactide) from corn/sugar, DuPont Biomax (hydro-biodegradable polyester). Niche applications.
- LCA (Life Cycle Assessment): ISO-standardised methodology. Flexible packaging generally more energy-efficient than rigid alternatives due to lower material weight and transport efficiency.

---

## 13. Relevance to Lamination Speed Calculations

### What This Book Confirms About Our Calculator Model:

1. **Substrate densities are correct**: PET at ~1.4 g/cm³ and aluminium foil at 2.7 g/cm³ align with the book's material data. The GSM = thickness × density formula is standard industry practice.

2. **Adhesive coat weights are realistic**: The book states polyurethane laminating adhesives are applied at 1–3 g/m² from gravure rollers. Our default of 2.5 g/m² is within this range.

3. **Solvent drying is critical**: The book repeatedly emphasises that residual solvents from printing inks and laminating adhesives must be minimised. Our residual target parameter (mg/m²) directly addresses this regulatory and quality requirement.

4. **Solvent-based to solventless transition**: The industry is moving toward water-based and 100% solids adhesive systems. Our calculator models solvent-based systems which remain widely used, especially in high-performance barrier laminates.

5. **Oven drying between print/lamination stations**: Gravure printing explicitly uses heated ovens between colour stations to dry solvent-based inks. The segmented oven zone model in our calculator mirrors this real-world configuration.

### What Could Be Enhanced (But Does NOT Require Changing Current Logic):

1. **No calculation changes needed**: The core physics model (impingement mass transfer, solvent mass balance, residence time) is sound and not contradicted by anything in this book.

2. **Potential future additions** (not errors in current model):
   - A substrate library could be expanded: PA/Nylon (~1.15 g/cm³), PP (~0.90 g/cm³), LDPE (~0.92 g/cm³), PVdC (~1.6 g/cm³) are all used in food packaging laminates.
   - Water-based adhesive drying could be modelled separately (different latent heat, different evaporation physics).
   - Ink solvent load could be separated from adhesive solvent load for more precise modelling.
   - Barrier property calculations (OTR, WVTR) could complement the speed calculator to help users select appropriate structures.

---

*This document was synthesised from a comprehensive reading of all 362 pages of the source text. Content was rephrased for compliance with licensing restrictions. For detailed data tables, test methods, and regulatory references, consult the original publication.*

File: Product Groups data/multilayer_flexible_packaging.md (part 1 of 3)
# Multilayer Flexible Packaging — Complete Knowledge Base

> **Full Title:** *Multilayer Flexible Packaging*
> **Editor:** John R. Wagner Jr.
> **Publisher:** William Andrew (Elsevier), First Edition 2010
> **ISBN-13:** 978-0-8155-2021-4
> **Pages:** 259
> **Copyright:** © 2010 Elsevier Inc.

---

## Table of Contents

1. [Introduction](#chapter-1-introduction)
2. [PE Processes](#chapter-2-pe-processes)
3. [Polypropylene](#chapter-3-polypropylene)
4. [Additives](#chapter-4-additives-to-design-and-improve-multilayer-flexible-packaging)
5. [Rheology of Molten Polymers](#chapter-5-rheology-of-molten-polymers)
6. [Coextrusion Equipment for Multilayer Flat Films and Sheets](#chapter-6-coextrusion-equipment-for-multilayer-flat-films-and-sheets)
7. [Multilayer Blown (Tubular) Film Dies](#chapter-7-multilayer-blown-tubular-film-dies)
8. [Process Engineering](#chapter-8-process-engineering)
9. [Blown Film, Cast Film and Lamination Processes](#chapter-9-blown-film-cast-film-and-lamination-processes)
10. [Machine Direction Oriented Film Technology](#chapter-10-machine-direction-oriented-film-technology)
11. [Oriented Film Technology](#chapter-11-oriented-film-technology)
12. [Polymer Blending for Packaging Applications](#chapter-12-polymer-blending-for-packaging-applications)
13. [Water- and Solvent-Based Coating Technology](#chapter-13-water--and-solvent-based-coating-technology)
14. [Vacuum Metallizing for Flexible Packaging](#chapter-14-vacuum-metallizing-for-flexible-packaging)
15. [PE Based Multilayer Film Structures](#chapter-15-pe-based-multilayer-film-structures)
16. [Multilayer Oriented Films](#chapter-16-multilayer-oriented-films)
- [Appendix: Writing Guide for Packaging Films](#appendix-writing-guide-for-packaging-films-and-multilayer-structures)
- [Index of Key Terms](#index-of-key-terms)

---

## Preface

The book is organized into three main sections:

1. **Materials** — Chapters covering polyethylene, polypropylene, additives, and rheology.
2. **Hardware and Processes** — Chapters on die design, blown film, cast film, lamination, MDO, biaxial orientation, blending, coating, and vacuum deposition.
3. **Multilayer Film Designs with Applications** — PE-based and oriented film structures, applications.

The **Appendix** presents a shorthand language/nomenclature for describing multilayer films.

---

## Contributors (Biographical Summaries)

| Contributor | Affiliation | Expertise |
|---|---|---|
| **Joachim Bayer** | Songwon International, Europe/Middle East | Antioxidants, UV additives, antistats |
| **Charles A. Bishop** | Independent consultant (VacuumCoatingTraining.com) | Vacuum deposition onto webs, films, foils |
| **Jürgen Breil, PhD** | Brückner Maschinenbau GmbH, R&D | Oriented film (BOPP, BOPET), orientation technologies |
| **Thomas Butler** | Blown Film Technology, LLC | PE polymerization, blown film, coextrusion |
| **Allison Calhoun, PhD** | Whitman College, Chemistry | Polypropylene chemistry, mineral additives in films |
| **Edward D. Cohen, PhD** | AIMCAL Technical Consultant | Coating/drying of thin films |
| **Edgar B. Gutoff, ScD** | Consulting, Northeastern University | Coating & drying technology, coating defects |
| **Eric Hatfield** | MDO Engineering | MDO, process engineering |
| **Duk-Suk Jung** | Songwon, Ulsan, Korea | Antioxidants, UV absorbers, PVC stabilizers |
| **Sung-Leal Jung** | Songwon, Ulsan, Korea | PVC stabilizers |
| **Klaus Keck-Antoine** | Songwon International | Polymer stabilizers and additives |
| **Els Lievens** | Agfa Graphics | PP film additives, polymer stabilizers |
| **John Mara, PhD** | Songwon International Americas | Polymer stabilization |
| **Scott B. Marks** | E.I. du Pont de Nemours & Co. | Multilayer blown/cast film, extrusion coating, specialty resins |
| **Barry A. Morris, PhD** | DuPont Packaging & Industrial Polymers | Polymer adhesion, blends, coextrusion, rheology |
| **Eldridge M. Mount III, PhD** | EMMOUNT Technologies | Single-screw extrusion, biaxially oriented PET/OPP films, metallization |
| **David Strutt, PhD** | Baycomp Ltd. | Reactive flows, twin-screw extrusion, polymer blends |
| **John Vlachopoulos** | McMaster University / Polydynamics Inc. | Polymer processing, applied rheology, computer-aided methods |
| **John R. Wagner Jr.** | Crescent Associates, Inc. | Multilayer films, extrusion, flexible packaging |

---

## Chapter 1: Introduction

**Authors:** John R. Wagner Jr. (Crescent Associates) and Scott B. Marks (E.I. du Pont)

### 1.1 Materials: A Historical Perspective

- **Cellophane** was the first common clear film, invented by Jacques E. Brandenberger (Swiss textile engineer) in **1908** — inspired when a restaurant customer spilled wine on a tablecloth. He developed a machine for manufacturing transparent regenerated cellulose sheets. E.I. du Pont obtained the rights and improved the process, adding:
  - Nitrocellulose moisture barrier coating → better stiffness retention
  - Heat-sealable coating → first readily sealable transparent packaging film
  - PVdC (polyvinylidene chloride) coating → added oxygen and moisture barrier → original non-metal barrier film for food packaging
- **Polyethylene (PE)**:
  - First synthesized accidentally in **1898** by Hans von Pechmann while heating diazomethane.
  - First industrially practical PE: Eric Fawcett and Reginald Gibson at ICI Northwich, UK, **1933** (accident via trace oxygen contamination). Michael Perrin developed it into reproducible high-pressure synthesis; LDPE commercial production started **1939**.
  - Phillips catalyst (chromium trioxide) discovered **1951** by Robert Banks and J. Paul Hogan → HDPE.
  - Karl Ziegler developed a titanium halide / organoaluminum catalyst in **1953** → Ziegler-Natta.
  - HDPE production near failed commercially in 1957 — rescued when the **hula hoop** toy became a US fad.
  - Metallocene (single-site) catalysts discovered **1976** by Kaminsky and Sinn.
  - Post-metallocene catalysts (e.g., salicylaldimine complexes of Group 4 metals) developed by Fujita/Mitsui → higher activity.
- **Polypropylene (PP)**:
  - First polymerized by Dr. Karl Rehn at Hoechst AG, **1951**; rediscovered by Giulio Natta, **March 11, 1954**.
  - Biaxially oriented PP (BOPP) introduced in **1960s** — first blown film process (DuPont, Iowa, USA), then tenter frame process made it more economical → replaced cellophane.
- **PET (polyethylene terephthalate)**: Patented **1941** by John Rex Whinfield and James Tennant Dickson (Calico Printer's Association, Manchester) following on Wallace Carothers' (DuPont) research. First polyester fiber "Terylene" (ICI), then DuPont's "Dacron."
- **Polystyrene**: Discovered **1839** by Eduard Simon. Commercialized by I.G. Farben ~1931. Expanded polystyrene (EPS) foam developed by Koppers Company, Pittsburgh, **1959**.

### 1.2 Markets: A Global Economy

- The flexible packaging film market has grown substantially post-WWII through the 21st century.
- US flexible plastic packaging films 2002–2007 (million lb):

  | Film Type | 2002 | 2007 |
  |---|---|---|
  | Polyethylenes | 7,676.6 | 9,584.3 |
  | Polypropylene | 1,160.3 | 1,449.2 |
  | Thermo plastic polyesters | 131.2 | 170.0 |
  | **Total** | **8,968.1** | **11,203.5** |

- Market growth rate estimated at ~4.5% from 2002–2007. At this rate, the US market could exceed **20 billion pounds by 2020**.
- NAICS code 26112 (Unsupported plastics packaging film & sheet mfg) shows ~7% real value growth rate (adjusted to 1997 dollars) from 1997 to 2002.
- Global markets feature varying penetration — some countries with minimal, some with average, and some with high usage of flexible plastic packaging.

### 1.3 Processes, Materials, Needs

**Coextrusion** is used in:
- Blown film
- Cast film (< 10 mils / < 250 μm)
- Cast sheet (> 10 mils / > 250 μm)
- Blow molding
- Tubing and sheathing
- Extrusion coating and laminating
- Profile

**Why coextrude?**
- Bring desired properties of differing materials into one structure
- Reduce emissions from solvents used in adhesive lamination
- Process multiple materials in one pass → save process steps, cost, time

**Scientific considerations in coextrusion:**
1. **Thermal** — processes are non-isothermal
2. **Fluid** — non-Newtonian viscoelastic fluids with non-linear temperature-dependent viscosities and interfacial boundaries
3. **Mechanical** — metal containing fluid is subjected to internal pressure forces

**Typical coextruded structure layers:**
- Bulk layer
- Barrier layer
- Sealant layer
- Adhesive/tie layer(s) (for incompatible layers)
- Reclaim layer

**Common bulk layer resins:**
- PE: HDPE, LLDPE, LDPE, VLDPE
- PP: HoPP, CoPP, Ter-PP
- Acrylates: EMA, EBA, EEA, PMMA, EMMA
- EVA (low/medium/high VA%)
- PS: HIPS, GPPS

**Criteria for bulk layer:**
- Cost, adhesion, flexibility, softness, stiffness
- Melt index (MW and MWD), density/crystallinity, molecular branching, comonomer content, melt point

### 1.4 Materials and Barrier

Barrier types and resins:

| Polymer | Barrier Properties |
|---|---|
| Nylon/Polyamide (PA) | Oxygen, aroma, oil barrier |
| EVOH | Oxygen, flavor/aroma barrier |
| PET | Moisture, some flavor/aroma, some chemical |
| PVdC | Moisture, oxygen, flavor, aroma, some chemical |
| HDPE | Moisture barrier |
| PP | Moisture barrier |
| Ionomer | Oil, some chemical barrier |

**Nylon (PA) grades for flexible packaging:**
- Nylon 6: MP = 220°C (430°F) — most common in flexible packaging coextrusions
- Nylon 66: MP = 250°C (480°F)
- Nylon 6/66: MP = 210°C (410°F)
- Amorphous Nylon: used in blends
- Nylon 11/12: MP = 180°C (360°F)

**EVOH characteristics:**
- Good O₂ barrier when dry; almost always run in coextrusion
- Needs tie layers (except to Nylon); moisture sensitive; thermal sensitivity → needs short, smooth flow paths
- Good optical properties; high stiffness; flex crack sensitivity
- EVOH history: DuPont original patents → Monsanto → Japanese corporation → now major suppliers are Kuraray (Eval®), Evalca (subsidiary of Kuraray in USA), Nippon-Gohsei (Soarnol®)

**PET extrusion grades:**
- APET (amorphous), CPET (crystalline), PETG, PBT, PPT, PTT, PEN
- Also PLA, PGA, PHA (biopolymers)

**Other barrier resins:** PAN, SAN, AN-MA (Barex®), ABS, LCP, COC (Topas® or Apel®), PUR (extrudable), SBC (K-Resin®)

### 1.5 Materials and Sealing

**Seal methods:** Thermal (most common), radiofrequency, high frequency, ultrasonic, pressure sensitive.

**Sealant layer considerations:**
- Hot tack strength, heat seal strength, seal initiation temperature
- Sealing speed, coefficient of friction
- Ability to seal through contaminants, chemical resistance, economics

**Common sealant resins (high to commodity performance):**
- Ionomers of acid copolymers
- Acid copolymers (EAA or EMAA)
- mVLDPE (very low density metallocene)
- EVA or EMA blends with LLDPE
- CoPP/TerPP, EVA, EMA, LLDPE, mLLDPE
- LDPE or PP

### 1.6 Tie Resins

**Purpose:** Chemical and/or mechanical bonding between incompatible polymer layers; adhesive strength depends on tie resin formulation and coextrusion process parameters.

**Base resins:** LDPE, LLDPE, HDPE, EVA, PP, acrylate copolymers, acid copolymers

**Common modifiers:**
- Maleic anhydride (grafted)
- Olefinic tougheners, tackifiers, rubbers

**Suppliers:** DuPont (Bynel®), Mitsui (Admer®), Equistar, Mitsubishi, Arkema, Rohm & Haas, Dow, DSM

**Key considerations for tie resin selection:**
- Match rheology to adjacent materials (no interfacial instability)
- Temperature limitations (EVA: max 235°C/455°F)
- Minimum temperature needed for chemical/mechanical bonding
- Process time (time between die exit and solidification)

**Complete generic resin nomenclature** (when brand/grade unknown):
- mLMDPE, mLLDPE, mVLDPE, BEnBACO, EiBAMAA, EVA-gMAh, LLDPE-gMAh, Peel Seal (peelable sealant), TPS (thermoplastic starch)

---

## Chapter 2: PE Processes

**Author:** Thomas I. Butler (Blown Film Technology, LLC)

### 2.1 Introduction

PE types covered: LDPE, LLDPE, m-LLDPE, HDPE, VLDPE, Enhanced PE (EPE)

**Basic raw material:** ethylene (C₂H₄, MW = 28), a colorless gas with slightly sweet smell, obtained by cracking (thermal decomposition) ethane at high temperatures (~800°C) in a steam furnace. Ethane is from natural gas, oil, or naphtha.

**Key PE history:**
- LDPE first discovered by ICI 1932; first commercial plant 1939
- 1953: Ziegler-Natta catalyst → HDPE and LLDPE at low temperature/pressure
- 1973: Supported Z-N catalyst → 1,000-fold efficiency improvement (1,000,000 lb polymer/lb Ti)
- 1978: LLDPE introduced using Z-N catalyst + alpha-olefin comonomer
- 1993: Single-site/metallocene catalyst technology introduced

### 2.2 Melt Index (MI)

- **Definition:** Grams per 10 minutes pushed out of a die of prescribed dimensions (ASTM D-1238) under a specified load.
- **Conditions for PE:** 2.16 kg load at 190°C; die D = 2.095 mm, L = 8 mm (Condition E)
- **Units:** g/10 min = dg/min
- **Blown film PE range:** 0.01–30 dg/min
- **Relationship to molecular weight:** Low MI → high MW; high MI → low MW
- Wall shear rate: `γ̇ ≈ (1838/ρ) × MI` where ρ = melt density in kg/m³ (≈766 for PE at 190°C) → `γ̇ ≈ 2.4 × MI`
- MI for extrusion PE grades rarely > 12; injection molding: MI typically 5–50

### 2.3 Density and Crystallinity

- **Short-chain branching (SCB)** and **long-chain branching (LCB)** control resin density
- As octene comonomer level increases → density decreases
- Higher density → higher crystallinity → higher modulus

**Crystallinity equations:**
- Weight % crystallinity: `Xw = [(ρ - ρa)/( ρc - ρa)] × (ρc/ρ) × 100`
  where ρa = amorphous density = 0.853 g/cc, ρc = crystalline density = 1.000 g/cc
- Volume % crystallinity: `Xv = [(1/ρ - 1/ρa)/(1/ρc - 1/ρa)] × 100`

**PE density ranges:**
- HDPE: 0.940–0.965 g/cc
- MDPE: 0.925–0.940 g/cc
- LDPE: 0.915–0.925 g/cc
- LLDPE: 0.915–0.940 g/cc
- VLDPE: 0.900–0.915 g/cc
- ULDPE: 0.900–0.915 g/cc

### 2.4 Molecular Weight Distribution (MWD)

- **Gel Permeation Chromatography (GPC)** measures MWD
- Mn = number-averaged MW; Mw = weight-averaged MW
- **Polydispersity (PDI) = Mw/Mn**
  - LLDPE from single reactor Z-N: PDI = 3.5–4.0
  - Bimodal polymers (multiple reactors): PDI up to 20
  - Single-site (metallocene) catalysts: PDI = 2–3
- Wider MWD → better processability; narrower MWD → better film strength, lower extractables, better optics

**Polymer chain structure types:**
1. Linear (HDPE, PP, PS, PC, PA)
2. Short-chain branched (LLDPE)
3. Short- and long-chain branched (LDPE)
4. SCB with controlled LCB (patented SSC systems)
5. Cross-linked

### 2.5 Free Radical Processes (LDPE)

**Autoclave reactor:**
- Stirred cylindrical, ~6.1 m long × 0.38–0.91 m dia
- Pressure: 15,000–30,000 psi (100–200 MPa)
- Free radical initiator: peroxide or oxygen
- Conversion: ~22% per reactor pass
- Production: 150–450 M lb/year
- Produces root-like branching distribution

**Tube reactor:**
- Long pipe ~1.25 km long, 2.5–7.6 cm dia
- Pressure: 20,000–50,000 psi (140–350 MPa)
- Initiator injected at multiple points along tube
- Conversion: ~35% per reactor pass
- Production: 200–500 M lb/year
- Produces comb-like branching distribution

**LDPE chain mechanisms:**
- Chain propagation: free radical + ethylene → LCB
- Back-biting: creates butyl SCB (4-carbon branch)

**LDPE Homopolymer:** Both LCB and SCB incorporated. SCB creates crystal defects → smaller lamella → lower density.

**PE Copolymers (via free radical process):**
- EVA (ethylene vinyl acetate) — largest volume; VA randomly distributed; polar functionality → low seal initiation temperatures; higher VA = higher density, lower crystallinity
- EAA (ethylene acrylic acid) — polar + H-bonding → good adhesive to metals/polyamides
- EMAA (ethylene methacrylic acid) — similar to EAA
- Ionomers — EMAA neutralized with Na or Zn → ionic cross-links → high melt strength, excellent heat seal/hot tack

### 2.6 Transition Metal Catalyst Processes (HDPE, LLDPE)

**Processes:** Gas phase, Solution, Loop slurry, Slurry

**Gas phase process:**
- PE precipitates as solid powder in a fluid bed
- Temperature < 115°C (must stay solid)
- Pressure: ~350 psi (2.4 MPa)
- Comonomers: butene, hexene, or octene
- Can produce: Mw from very high to moderately low; density 0.91–0.96; MWD 3.2–30
- Catalysts: Z-N, chrome-based, metallocene

**Solution process:**
- Polymer in liquid state, temperature > 150°C, pressure ~500 psi
- Comonomer: typically octene (can be other alpha-olefins)
- Produces: moderate to very low Mw; density 0.89–0.96; MWD 3.4–30
- Catalysts: Z-N, metallocene

**Loop slurry process:**
- Two phases: liquid (ethylene + diluent) + solid (polymer)
- Temperature < 90°C, pressure < 300 psi (2 MPa)
- Produces: ultra high to moderate Mw; density 0.91–0.96; MWD 3.5–30

### 2.7 Ziegler-Natta (Z-N) Catalyst Evolution

- Early (1964–1973): ~1,000 lb polymer/lb Ti
- Supported catalyst (1973–present): 1,000,000 lb polymer/lb Ti (MgCl₂ + Ti(OR)₄ + Al(C₂H₅)Cl₂)
- Multiple active sites (A, B, C) → different MW and branching distributions
- Heterogeneous branching distribution → broad DSC melting curve
- Site A: low MW / high branching; Site B: medium MW / medium branching; Site C: high MW / low branching

### 2.8 Chrome-Based Catalysts

- Used in slurry and gas phase processes
- Produce very high MW polymers
- Applications: blow molding, pipe, thermoforming, high stalk blown film
- May incorporate some LCB → improved melt strength
- Broad MWD; bimodal distributions with multiple reactors

### 2.9 Single-Site Catalysts (SSC/Metallocene)

- Metallocene: metal atom (e.g., zirconium) stabilized with cyclopentadienyl rings
- Uniform reactive site → very narrow MWD (Mw/Mn = 2.0–2.5) and narrow CD (comonomer distribution)
- Benefits: increased film strength, lower extractables, better optical properties
- Disadvantage: narrow MWD makes processing more difficult (higher amps, temps, pressure)
- SSC polymers with LCB (e.g., INSITE process): higher I₁₀/I₂ → better shear sensitivity/processability

**Comonomer effect on film properties (at 1.0 MI, 0.919–0.920 g/cc):**

| Comonomer | Dart Impact (g/mil) | MD Elmendorf Tear (g/mil) | MD Tensile (MPa) |
|---|---|---|---|
| Butene (C4) | 100 | 100 | 33.1 |
| Hexene (C6) | 200 | 300 | 36.5 |
| Octene (C8) | 335 | 400 | 46.9 |

Higher alpha-olefin → longer SCB → improved film properties.

### 2.10 Enhanced Polyethylenes (EPE)

- Molecular architecture modification to optimize both processability and solid-state properties
- Controlled MWD and CD (comonomer distribution)
- Design goals: optimize tie molecule concentration and lamellar thickness simultaneously
- Tie molecules: amorphous molecules with ends embedded in lamellae → critical for toughness and tear properties
- Optimum density ~0.915 g/cc for maximum tie molecule effectiveness (tie concentration vs. lamella restraint trade-off)
- EPE can be produced using multiple reactors, mixed catalyst systems, or blending
- Properties improved over LLDPE/m-LLDPE: impact, tear, sealability, optical, or modulus

---

## Chapter 3: Polypropylene

**Author:** Allison Calhoun, PhD (Whitman College)

### 3.1 Overview

PP is used in multilayer film for its strength, toughness, high melting point, and processability with appropriate additives.

**Basic structure:** Methyl group on every other methylene unit → stereocenters → different tacticities.

**Tacticities:**
- **Isotactic PP (iPP):** Methyl groups all on same side → high crystallinity, high MP (160–180°C), higher density and strength. >95% isotactic (by pentad analysis via NMR). 40–70% crystallinity.
- **Syndiotactic PP (sPP):** Methyl groups alternating; lower MP (~138°C vs. 155–160°C), lower density (0.89 vs. 0.93 g/cm³); crystallizes slowly.
- **Atactic PP (aPP):** Random methyl placement → low crystallinity, soft, tacky; high vapor/gas permeability. Used in adhesives and roofing.

### 3.2 Polymerization Methods

**Ziegler-Natta catalyzed PP:**
- Catalyst: TiCl₃ + trialkyl aluminum
- Produces predominantly isotactic PP with PDI ≈ 3.5 (broad MWD)
- High MW achievable (~4 × 10⁶ g/mol)
- Four polymerization systems: slurry, liquid propylene, solution, gas phase

  - **Slurry:** Chain growth in hydrocarbon solvent; insoluble fraction (isotactic) separated by centrifugation; soluble fraction (atactic) removed by boiling off solvent.
  - **Liquid propylene:** Monomer = polymerization solvent; prevents runaway reactions via vaporization of excess heat; isotactic and atactic both in insoluble phase, separated with organic solvent.
  - **Solution:** Monomer + catalyst + solvent at 175–250°C; vacuum drying removes solvent; both isotactic and atactic remain.
  - **Gas phase:** Gaseous monomer through fluidized bed of granules + supported catalyst; unreacted monomer collected and recycled.

**Metallocene catalyzed PP:**
- Single active site → tighter tacticity control, narrower MWD (Mw/Mn ≈ 2.0), reduced catalyst residues
- Can produce both isotactic and syndiotactic PP with controlled properties
- Slightly lower MP than best Z-N products due to catalyst-specific defects
- Can be used in solution (non-polar diluent) or gas phase (supported on inert substrate)

### 3.3 Crystalline Forms of Isotactic PP

**Alpha (α) crystallinity:**
- Most thermodynamically stable; forms on cooling below crystallization temperature
- Helical polymer chain conformation → monoclinic unit cell → crystallites → lamellae
- Cross-hatching: secondary lamellae grow perpendicularly off primary lamellae → spherulites
- Spherulites can be size of visible light wavelength → opaque/translucent film; high haze
- Nucleating agents can reduce spherulite size below light wavelength → more transparent film

**Beta (β) crystallinity:**
- Forms on rapid cooling below melting point; lower density and lower MP than alpha
- Reverts to alpha upon heating or strain

**Gamma (γ) crystallinity:**
- Rarely from standard processing; forms by shearing alpha crystalline polymer → two-directional growth

**Smectic/Mesomorphic crystallinity:**
- Rapid quenching prevents large crystalline domain formation
- Properties between alpha crystalline and atactic PP
- Transparent film; reverts to alpha upon heating

### 3.4 Processing Challenges

**Degradation mechanisms:**
- Thermo-oxidative: oxygen + high temp → autocatalytic reaction → double bonds, chain scissions, low MW volatiles → yellow discoloration, holes or thin spots in film
- MW reduction → reduced viscosity → ineffective mixing and pumping → changed film properties
- **Stability ranking:** PP < HDPE ≈ LLDPE < LDPE

**Processing requirements:**
- Confirm stabilizer effectiveness under actual processing conditions (residence time, shear, temperature)
- Extra care with recycled material (depleted stabilizer)

**Melt strength challenges:**
- PP generally low melt strength → unstable bubble in blown film (sagging, dancing bubble)
- Solution: Long-chain branched PP grades → increased entanglements → greater cohesion → higher melt strength

**Opacity:**
- Orientation breaks up spherulitic structure → transparent film
- Orientation also improves: tensile properties, impact strength, reduces gas permeability

**PP in multilayer films:**
- Can be major structural layer or minor functional layer
- Coextrusion joining done inside die (blown/cast) or at hot nip
- PP copolymer (ethylene-propylene or ethylene-butylene-propylene) used as skin layer → lower melting point → good heat seal

---

## Chapter 4: Additives to Design and Improve the Performance of Multilayer Flexible Packaging

**Authors:** Klaus Keck-Antoine, Els Lievens, Joachim Bayer, John Mara, Duk-Suk Jung, Sung-Leal Jung (Songwon Industrial and partners)

### 4.1 Introduction and Classification

**Two principal approaches to modify polymer properties:**
1. Structural modification of the polymer
2. Incorporation of additives

**Additive categories:**
- **Stabilizers:** Maintain original molecular architecture (mechanical, optical, organoleptic) during storage, conversion, service life. Subcategories: antioxidants, UV stabilizers.
- **Modifiers:** Improve or alter performance. Subcategories: optical brighteners, slip agents, antiblock agents, antistats.
- **Fillers:** Different surface-to-volume ratio; added at higher amounts; improve physical properties or cost-dilute. Examples: talc, chalk.

### 4.2 Additive Handling, Addition, and Dosing

**Addition points in polymer lifecycle (Fig. 4-1 reference):**
- (A) Monomer stage
- (B) Reactor
- (C–E) Post-reactor operations (flash, catalyst deactivation, drying)
- (F) Storage silo
- (G) Extrusion (basic grades)
- (H) Compounding (fully formulated grades)
- (I) Conversion/film manufacturing
- (K) Recycling

**For multilayer films:** Not every additive needs to be in every layer. UV absorbers may only go in skin layers. Migration between layers must be considered (partition coefficient based on solubility in each phase).

**Physical forms:**
- Masterbatch (20–50% active ingredients in a compatible carrier)
- One-pack (100% active ingredient)

**Layer-specific additive incorporation (generic 3-layer film):**

| Additive | Skin Layer I | Core Layer II | Skin Layer III |
|---|---|---|---|
| Antioxidants & heat stabilizers | ● | ● | ● |
| UV absorber | ● | ○ | ○ |
| HA(L)S | ● | ○ | ○ |
| Optical brighteners | ● | | |
| Migrating slip | ● | ○ | ● |
| Non-migrating slip | ● | | ● |
| Antiblock | ● | | ● |
| Antistats | ● | | ● |
| Neutralizers | ● | ● | ● |

● = recommended; ○ = limited/conditional

**Concentration effect (saturation curve):**
- Phase A: Below critical concentration — no measurable effect
- Phase B: Effect increases with concentration
- Phase C: Effect levels off (saturation)
- Phase D: No further improvement; secondary effects (plate-out, blooming, cost without benefit)

**Optimal concentration:** Phases B or C with safety margin for industrial dosing inaccuracy.

### 4.3 Antioxidants and Other Stabilizers

**Effect:** Protect organic substrates from thermal and thermo-oxidative degradation during storage, processing, service life in absence of UV light.

**Stability ranking:** PP < HDPE ≈ LLDPE < LDPE

PP and some PE: degrade exclusively via MW reduction; other PE grades: MW reduction + cross-linking.

**Principle:**
- Without stabilizer: properties deteriorate immediately on processing
- Ideal stabilizer: retains properties throughout processing
- Real stabilizer: delays onset and slows degradation rate

**Antioxidant chemistry for polyolefins:**
- Synergistic combination: **phenolic antioxidant (AO) + phosphite (P)**
- Phenolic AO: process protection (also extends service life)
- Phosphite: process protection (prevents color during processing)

**PP recommendations:**

| Case | Effect | Additive | Load Level (ppm) |
|---|---|---|---|
| A | General purpose | AO-1 + P-1 | 750 + 750 |
| B | Severe processing | AO-1 + P-1 | 750 + 1500 |
| C | Reduced color | AO-3 + P-1 | 500 + 1000 |
| D | Low water-carry-over | AO-4 + P-1 | 1000 + 500 |
| E | Severe processing (top-up) | AO-1 + P-3 | 1000 + 1000 |

**LLDPE recommendations:**

| Case | Effect | Additive | Load Level (ppm) |
|---|---|---|---|
| F | General purpose (blown film) | AO-2 + P-1/P-2 | 300 + 1200 |
| G | Severe processing (cast film) | AO-2 + P-1/P-2 | 750 + 1500 |
| H | Excellent color | HYA-1 + P-1 | 750 + 750 |

**LDPE:** Lower concentrations suitable (Table 4-6).

**Polyester:** Primary degradation via hydrolysis (ester bond decomposition due to moisture). Prevention: epoxide, carbodiimide, phosphorus acid ester additives; most efficient: proper drying.

**PVC:** Most complex to stabilize. Degrades via dehydrochlorination and thermo-oxidative degradation. Stabilizer families: lead-based (declining), tin-based, mixed metal (barium/zinc, calcium/zinc), metal-free. Co-stabilizers: phosphites, epoxy compounds, antioxidants. Plasticizers: phthalates, trimelliates, aliphatic dibasic esters, polyesters, epoxides.

**Polyamide (PA):** Degrades via hydrolysis, thermal, thermo-oxidative. Phosphites added during compounding; phenolic AO added during polycondensation or as top-up.

### 4.4 UV Stabilizers

**UV degradation:** Photo-oxidative; non-homogeneous; starts at surface exposed to UV.

**Four mechanisms (only two suitable for flexible packaging):**
1. UV Absorption (UVA) — physical, substrate-thickness-dependent
2. **Free radical scavenging** ← suitable for flexible packaging
3. Excited state quenching
4. Hydroperoxide decomposition

Additionally:
- **HA(L)S (Hindered Amine Light Stabilizers)** — radical scavenging mechanism
- **UVA (UV absorbers)** — benzotriazoles, benzophenones, etc.

**UV absorber selection by substrate:**

| Substrate | UV Stabilizer Class | Molecule Code | Load Level (ppm) | Remark |
|---|---|---|---|---|
| PP (< 12 months) | HA(L)S | HAS-3 | 1000 | Multipurpose |
| PP (< 12 months, content protection) | HA(L)S + UVA | HAS-5 + HBP-1 | 800 + 1200 | |
| PE (< 12 months) | HA(L)S | HAS-5 | 1000 | Multipurpose |
| PET (< 12 months) | UVA | HBZ-7 | 3000 | Content protection |
| PVC (< 12 months) | HA(L)S + UVA | HAS-7 + HBZ-5 | 1000 + 1000 | |
| PA (< 12 months) | HA(L)S + UVA | HAS-3 + HBZ-7 | 1000 + 1000 | |

### 4.5 Optical Brighteners (Fluorescent Whitening Agents)

- Absorb UV, re-emit at higher wavelength (fluorescence) → appear whiter/brighter
- Surface effect; defensive tool to mask unavoidable discoloration
- Effective at very low concentrations (< 10 ppm)
- Limited compatibility, limited photo-stability
- Only after other approaches fail to reduce discoloration
- Example: FWA-1 (2,5-thiophenediylbis(5-tert-butyl-1,3-benzoxazole), Uvtex OB by Ciba)
- Load levels: PP/PE: 10 ppm; PET: 200 ppm; PVC: 75 ppm; PA: 200 ppm

### 4.6 Slip Additives

**Function:** Reduce coefficient of friction (COF) between film surfaces → improve handling, conversion, packaging line speeds.

**Mechanism (migrating slip):**
- Phase A: Homogeneously dispersed; low surface concentration; high COF
- Phase B: Migration to surface due to incompatibility; increasing concentration; decreasing COF
- Phase C: Equilibrium; continuous layer at surface; minimum COF

**Migration rate and minimum COF depend on:**
- Substrate crystallinity
- Slip additive (in)compatibility (aliphatic chain length)
- Slip agent concentration
- Temperature

**Chemistry:** Fatty acid amides from natural sources (vegetable/animal)

| Amide Type | Migration Speed | Low COF Achievable | Thermal Stability | Other |
|---|---|---|---|---|
| Erucamide (E) — primary | ++ | +++ | ++ | AB (limited) |
| Oleamide (O) — primary | +++ | ++ | + | |
| Ethylene bis-oleamide (EBO) — secondary bisamide | + | + | +++ | AB in polar polyolefin copolymers; multilayer |
| Stearyl erucamide (SE) — secondary | + | + | +++ | AB; multilayer |
| Oleyl palmitamide (OP) — secondary | + | + | +++ | Multilayer |

For multilayer films: longer chain, slower migrating slip agents preferred (EBO, SE, OP).

**Starting point formulations:**
- PP: erucamide 900 ppm; PE: erucamide 1000 ppm; PET/PVC: 2000 ppm

**Migrating slip in layers:** Mainly skin layers; can also go in core.

### 4.7 Antiblock Additives

**Function:** Prevent adjacent film layers from sticking (blocking) → easier opening of blown film tubes, prevent reblocking.

**Inorganic antiblock (most common):** Migrate to film surface → create micro-roughness → spacer effect between layers.

**Types:**

| Antiblock | PP | PE | PET | PVC | PA |
|---|---|---|---|---|---|
| Synthetic silica | ● | ○ | ● | ● | |
| Natural silica | | ● | | | |
| Talc, chalk, CaCO₃ | | ● | | | |
| Organic antiblock | ● | | | | |
| Spherical silicon | ● | | | | |
| Spherical MMA | ● | | | | |
| Zeolites | | | ● | | |
| Alumosilicates | | | | ● | |

**Starting point formulations:**
- PP: synthetic silica 2000 ppm or spherical MMA 3000 ppm (multilayer)
- PE: talc 5000 ppm
- PET: synthetic silica 2000 ppm
- PVC: alumosilicates 4000 ppm

**Effect improved by:** best dispersion, larger particle size (to point of no film defects), selected slip additives. Addition usually during extrusion/compounding or conversion (except PET: at monomer stage).

### 4.8 Antistats

**Function:** Dissipate electrostatic charges → reduce dust attraction, improve processing.

**Principle (internal antistat):**
- Same migration mechanism as slip additives BUT with inverted molecule orientation
- Polar part sticks out → attracts moisture → thin water layer → dissipates electrostatic charges
- Works best at sufficient relative humidity

**Chemical families:**
- Non-ionic: fatty acid esters (fast migration, quickly depleted), ethoxylated alkylamines (slower, longer lasting)
- Cationic, anionic, amphoteric (less common in flexible packaging)

For optimum: mixtures of fatty acid esters + ethoxylated alkylamines.

**Incorporation:** Mainly compounding (G, H); often added separate from solid additives.

### 4.9 Additive Reference Table

Key antioxidant and stabilizer codes used in this chapter:

| Code | Chemical Name | Commercial Name | Supplier |
|---|---|---|---|
| AO-1 | Tetrakis(methylene-3-(3,5-di-tBu-4-hydroxyphenyl)propionate)methane | Irganox 1010 / Songnox 1010 | Ciba / Songwon |
| AO-2 | Octadecyl-3-(3,5-di-tBu-4-hydroxyphenyl)propionate | Irganox 1076 / Songnox 1076 | Ciba / Songwon |
| AO-3 | Tris(3,5-di-tBu-4-hydroxybenzyl)isocyanurate | Irganox 3114 / Songnox 3114 | Ciba / Songwon |
| AO-4 | 1,3,5-Trimethyl-2,4,6-tris(3,5-di-tBu-4-hydroxybenzyl)benzene | Ethanox 330 | Albemarle |
| AO-21 | N,N'-Hexamethylenebis(3,5-di-tBu-4-hydroxyhydrocinnamamide) | Irganox 1098 | Ciba / Songwon |
| HYA-1 | N,N-distearylhydroxylamine | Irgastab FS 042 | Ciba |
| P-1 | Tris(2,4-di-tBu-phenyl)phosphite | Irgafos 168 / Songnox 1680 | Ciba / Songwon |
| P-3 | Bis(2,4-di-tBu-phenyl)pentaerythritol diphosphite | Ultranox 626 / Songnox 6260 | Chemtura / Songwon |
| HAS-3 | Poly[(6-(1,1,3,3-tetramethylbutyl)amino)... piperidyl] | Chimassorb 944 / Songlight 9440 | Ciba / Songwon |
| HAS-5 | Polymer of dimethyl succinate and 4-hydroxy-TEMPO | Tinuvin 622 / Songlight 6220 | Ciba / Songwon |
| HBZ-7 | 2-[2'-Hydroxy-3',5'-di(1,1-dimethylbenzyl)phenyl]-2H-benzotriazole | Tinuvin 234 / Songsorb 2340 | Ciba / Songwon |
| FWA-1 | 2,5-thiophenediylbis(5-tert-butyl-1,3-benzoxazole) | Uvtex OB | Ciba |

---

## Chapter 5: Rheology of Molten Polymers

**Authors:** John Vlachopoulos (McMaster University / Polydynamics Inc.) and David Strutt (Baycomp Ltd.)

### 5.1 Introduction

- **Rheology** (coined 1929 by E.C. Bingham): study of deformation and flow of matter
- **Society of Rheology** formed 1929; motto: *"panta rei"* (all things flow, Heracleitus 6th century BC)
- **Continuum hypothesis:** Material (solid or fluid) is an infinitely divisible substance
- **No-slip condition:** Fluid at solid surface takes on velocity of solid surface (Vfluid = Vwall)
- Flow properties depend on: molecular weight and molecular architecture

### 5.2 Viscosity and Melt Flow Index

**Viscosity definition:**
```
η = (F/A) / (U/h) = shear stress (σ) / shear rate (γ̇)
```

**SI units:** Pa·s (1 Pa·s = 10 poise)

**Typical values:**
- Water: 10⁻³ Pa·s
- Polymer melts during processing: 10² to 10⁵ Pa·s

**Non-Newtonian (shear-thinning) behavior:** Polymers love shear — as shear rate increases, viscosity decreases due to molecular alignments and disentanglements.

**Power law model:**
```
η = m · γ̇^(n-1)
```
where m = consistency index, n = power-law exponent (0 < n < 1 for shear-thinning).
- n = 1: Newtonian
- For various PE grades: 0.3 < n < 0.6
- PC: n ≈ 0.8; rubber compounds: n ≈ 0.2

**Better models for full range:**
- Carreau-Yasuda: `η = η₀[1 + (λγ̇)ᵃ]^((n-1)/a)`
- Cross model: `η = η₀ / [1 + (λγ̇)^(1-n)]`

**Melt Index (MI) → power law parameters:**
```
n = [log(HL) - log(LL)] / [log(HLMI) - log(MI)]
m = 8982 × (LL) / [(1838 × MI/ρ)^n]
```

**Intrinsic viscosity (IV):**
```
[η] = K × M_v^a    (Mark-Houwink equation)
```
For bottle-grade PET resins: IV = 0.70–0.85 dl/g; higher IV → higher MW → higher melt viscosity.

**K-value for PVC:** Measure of molecular weight from IV in cyclohexanone; range 35–80. Low K = easy to process, inferior properties; high K = difficult to process, outstanding properties.

**Shear rate ranges in processing:**
- Single-screw extruder screw channel: up to 200 s⁻¹
- Die lip/exit: up to 1000 s⁻¹
- Injection molding: up to 10,000 s⁻¹

**Wall slip:** Occurs at ~0.1 MPa shear stress for PE. Measured by Mooney method (apparent shear rate vs. 1/R for different capillary radii).

**Temperature sensitivity:**
```
η = η_ref × exp(-β × ΔT)
```
β ranges 0.01–0.1°C⁻¹. For common polyolefins: β ≈ 0.015. Temperature increase of 10°C → ~14% viscosity decrease. HDPE: β = 0.01; LDPE: β = 0.03.

**Zero-shear viscosity vs. MW:** `η₀ ≈ const × M_w^3.4`

### 5.3 Extensional Viscosity and Melt Strength

**Trouton ratio (Newtonian fluids):**
```
η_e / η = 3
```

**Extensional viscosity in practice:**
- Polymer melts can exhibit **strain hardening** (η increases with stretch time/strain)
- LDPE: strain hardening in extension (high extensional viscosity) → more stable blown film bubble
- LLDPE: linear chains slide easily in extension (lower extensional viscosity) → less bubble stability
- Most PP: very low melt strength → unstable blown film bubble
- **Melt strength:** Engineering measure of resistance to extension; max force to break extruded strand

**Cogswell's method** for extensional viscosity from entrance pressure drop (ΔPe):
```
η_e = 9(n+1)² × (ΔPe)² / (32 × η × γ̇²)    at ε̇ = 4ηγ̇² / (3(n+1)ΔPe)
```

### 5.4 Normal Stress Differences and Extrudate Swell

**First Normal Stress Difference:** `N₁ = σ_xx - σ_yy`

**Second Normal Stress Difference:** `N₂ = σ_yy - σ_zz` (negative, ~20% of N₁)

N₁ very sensitive to high MW tail; broad MWD → high N₁.

**Extrudate swell (die swell):** Diameter of extrudate > die diameter due to stress relaxation at exit. Swell ratio can reach 400%+ under extreme conditions. Increases with:
- Molecular weight distribution broadening (for linear polymers)
- Shorter die length
- Higher melt temperature gradient

**Stress ratio:** `SR = N₁w / (2σw)` can reach 10 or more at onset of melt fracture.

### 5.5 Stress Relaxation and Dynamic Measurements

**Storage modulus G'** (elastic component) and **Loss modulus G"** (viscous component):
- G' > G" → more elastic; G" > G' → more viscous
- Crossover point (G' = G") correlates to PDI for PP

**Cox-Merz rule:** `η(γ̇) = |η*(ω)|` — allows frequency sweep to substitute for difficult high shear rate viscosity measurements; valid for most polymers.

**Relaxation time (longest):**
- From steady shear: `λ = N₁/(2ηγ̇²)` at γ̇→0
- From dynamic: `λ = G'/(G"ω)` at ω→0
- Higher λ → more elastic polymer

**Constitutive equations:**
- Newtonian: σ = ηγ̇
- Power law: σ = mγ̇ⁿ
- Maxwell model: σ + λσ̇ = ηγ̇ (predicts stress relaxation, not extensional behavior)
- Advanced: K-BKZ integral model (24+ parameters); Doi-Edwards; Pom-Pom model (H-polymer structure, 32+ parameters)

### 5.6 Sharkskin, Melt Fracture, Die Lip Build-up

**Sharkskin (surface mattness):**
- Onset at critical wall shear stress ~0.14 MPa (21 psi) for most polymers
- Repetitive wavy/ridged pattern perpendicular to flow direction
- Mechanism: stick-slip near die exit
- Remedies: fluorocarbon processing aids (deposit on die surface → continuous slip), boron nitride, heated die lips, small exit angle (flaring), special die lip coatings

**Gross melt fracture:**
- Highly distorted extrudate + pressure fluctuations at higher shear rates
- Proposed mechanisms: entry vortex instability, elastic instability in die land, stick-slip, other polymer-metal interactions

**Die lip build-up (die drool):**
- Gradual accumulation of initially liquid deposit at die exit → solidifies → obstructs flow
- Rich in low MW polymer fractions, waxes, additives
- Remedies: repair plating/surface imperfections, remove moisture, lower extrudate temperature, add stabilizer, fluorocarbon processing aids, small exit angle

### 5.7 Rheological Problems in Coextrusion

**Layer non-uniformity:**
