Repository: camsalloum/PPH

# ProPackHub / PEBI — v26.4

**ProPackHub** is a multi-tenant SaaS platform for the packaging industry.  
**PEBI** (Packaging Enterprise Business Intelligence) is the primary application inside ProPackHub.

> **Private repository** — do not share credentials or access outside the team.

---

## Tech Stack

| Layer | Technology |
|-------|-----------|
| Frontend | React 18 · Vite 7 · Ant Design 5 |
| Backend | Express 4.18 · Node.js 18+ |
| Database | PostgreSQL 14 · Redis (caching) |
| Auth | JWT (access 15 min + refresh 60 day HTTP-only cookie) |
| Testing | Jest · Playwright |
| Deployment | PM2 · Nginx (GoDaddy VPS) |

---

File: Product Groups data/multilayer_flexible_packaging.md (part 2 of 3)
# Multilayer Flexible Packaging — Complete Knowledge Base
- Less viscous polymer migrates to high shear regions (wall) → encapsulation
- Contributing factors: polymer wall adhesion, viscoelastic characteristics (N₂)
- Can occur in annular or slit dies

**Feedblock profiling:**
- Contouring feedblock flow passages for regions of high/low volumetric throughput
- Counteracts natural encapsulation tendency due to viscosity differences

**Zig-zag (die-land) interfacial instability:**
- Most common interfacial instability; chevrons pointing in flow direction
- Critical interfacial shear stress: 40–80 kPa (~¼ to ½ of critical wall shear stress for sharkskin)
- Appears even with same material in both layers
- Remedies: decrease output rate, increase skin layer thickness, decrease skin layer viscosity (raise temperature or use lower viscosity polymer), increase die gap

**Wave pattern instability:**
- Parabolas spanning width oriented in flow direction
- Occurs when fast-moving stream merges with much slower stream in feedblock

### 5.8 Rheometers

| Instrument | Purpose | Range |
|---|---|---|
| Melt indexers | Quality control; rough shear-thinning estimate | 1 point (2.16 kg) + HLMI |
| Capillary viscometers | Viscosity curve; Rabinowitsch/Bagley corrections; extensional via Cogswell; melt strength | 1–3000 s⁻¹ |
| Rotational (cone-and-plate/parallel plate) | G', G", dynamic viscosity; first normal stress difference; full viscosity range via time-temperature superposition | 10⁻² to 5 s⁻¹ (steady); up to 1000 rad/s (dynamic) |
| Torque rheometers | Quality control (complex geometry; not accurate) | — |

---

## Chapter 6: Coextrusion Equipment for Multilayer Flat Films and Sheets

**Author:** Eldridge Mount III (EMMOUNT Technologies)

### 6.1 Overview

**Purpose of a multilayer film/sheet die:** Produce polymer film with uniform thickness suitable for subsequent film processes; for multilayer systems, uniform layer dimensions.

**General configuration of coextrusion system:**
1. Individual extruders, filters, melt pumps
2. Melt pipes (deliver molten polymers)
3. **Adapter** (collects and routes melts)
4. **Feedblock** (shapes and combines melts pre-die)
5. **Die** (spreads, thins, distributes melt uniformly)

**Two principal approaches:**
1. Feedblock coextrusion
2. Multi-cavity die coextrusion
3. Combined feedblock + multicavity dies

### 6.2 The Adapter

- Bridge between extrusion system and coextrusion system
- Acts as extension of melt pipes + routes streams to various inlet locations
- **Strategic importance:** Should be sized to allow future layer additions WITHOUT replacing existing melt pipes/extruder relocations
- **Fixed geometry adapters:** No cross-contamination; changing layer positions requires adapter change or resin feed changes
- **Interchangeable flow path adapters:** Routing flexibility via interchangeable body segments or removable plugs; minimal cross-contamination risk

### 6.3 Feedblock Coextrusion

**Principle:** Multiple melt streams combined in a relatively small feedblock before entering a single-cavity die. All layers combined before distribution.

**Advantages:**
- Lower cost (single cavity die)
- Better inter-layer adhesion
- Suitable for many-layer structures where die cavity cost would be prohibitive

**Disadvantages:**
- Some materials difficult to coextrude this way (viscosity mismatches → encapsulation)
- Less control over individual layer distribution vs. multicavity

**Feedblock design elements:**
- Flow-diverting vanes or selector plugs
- Profiling (contouring flow passages) to compensate for viscosity-driven layer migration
- Critical to match viscosities or intentionally mismatch for stable layers

### 6.4 Multicavity Die Coextrusion

**Principle:** Each polymer has its own cavity in the die; individual layers spread and distributed before combining.

**Advantages:**
- Best control over individual layer uniformity
- Each layer can be separately temperature controlled
- Better for materials with very different processing conditions (e.g., high-temperature EVOH adjacent to low-temperature sealant)

**Disadvantages:**
- More complex and expensive die
- Purging and changeovers more difficult

### 6.5 Flat Die Design (Coat-Hanger Die)

**Die purpose:** Distribute uniform flow across full die width.

**Coat-hanger manifold:**
- Central manifold with diverging geometry (like coat hanger shape)
- Controls residence time and pressure uniformity across width
- Designed to give uniform flow rate across full width for a given polymer at given conditions

**Die components:**
- Manifold: primary distribution
- Preland (transition): secondary distribution/adjustment
- Land (die lips): final shaping and determining final film gauge

**Layer uniformity considerations:**
- Width and thickness uniformity of each layer
- Layer flatness across width
- Avoidance of weld lines or streaks

**Flat die for thick sheets (thermoforming):** Similar design but higher throughput; must handle higher pressure from viscous polymers.

### 6.6 Case Studies in Equipment Configuration

**Case 1: Simple 3-layer film (e.g., PE/tie/PA)**
- Minimum: single feedblock with 3 extruders + single-cavity die
- More stable: feedblock with profiling or 3-cavity die

**Case 2: 7-layer barrier film (food packaging)**
- LLDPE/tie/PA/EVOH/PA/tie/LLDPE (or similar)
- Options: 3-extruder + feedblock (splitting layers) or 7-cavity die or feedblock + multicavity combination
- Layer splits allow fewer extruders while maintaining structural symmetry (A/B/C/D/C/B/A from 4 extruders)

**Case 3: 3–7 layer thermoforming sheet with PA, EVOH, PVDC**
- Structures: LLDPE/tie/nylon/tie/nylon/tie/LLDPE or PP/tie/nylon/EVOH/nylon/EVA/LDPE etc.
- Relatively thick layers → layer uniformity less critical; multicavity or feedblock+multicavity combination works
- Must accommodate recycled scrap layer(s)

**Key summary points:**
- Size adapter to allow future changes without melt pipe replacement
- Choose technology based on: number of layers, viscosity differences, temperature requirements, future product flexibility
- Specify accurate polymer rheology data to die manufacturer
- Evaluate supplier's knowledge of coextrusion science — if not interested in polymer rheology, likely just building rather than truly designing

---

## Chapter 7: Multilayer Blown (Tubular) Film Dies

**Author:** John Perdikoulias (Compuplast International Inc.)

### 7.1 Historical Development

**Pre-1970s:** Two-layer coextrusion dies common; barrier materials introduced in late 1970s–early 1980s.

**Barrier materials** (PA, EVOH, PVDC) have much smaller processing windows than polyolefins → more sensitive to poor die design and poor operating practice.

**Conventional coextrusion dies (1970s–1980s):**
- Rotating/oscillating block systems (e.g., Barmag provided 150+ dies by mid-1980s)
- Concentric nested cylinders → poor purge characteristics, long changeover times
- Rotating die systems for gauge randomization → maintenance problems, polymer hang-up

**Key improvement ~late 1980s:** Widespread introduction of **oscillating haul-off** → removed gauge randomization requirement from die → manufacturers focused on channel design for lower residence times.

### 7.2 Conventional Cylindrical Spiral Mandrel Distribution

- Each layer: conventional single-layer spiral mandrel distribution system
- Spiral grooves control material leakage → layering effect → good mixing
- Inherent problem: surface area increases dramatically as layers increase → higher degradation potential

### 7.3 Stacked Dies (1989 onwards)

**Introduced by Brampton Engineering, 1989:**
- Layers arranged vertically (stacked) vs. concentric cylinders
- Each layer module has flat spiral distribution system
- Binary distribution: polymer divided 1→2→4→8 equal streams before spirals
- Flat spiral distribution system → circumferentially uniform radial flow

**Key advantages:**
- Minimized each layer's wetted surface area → minimized residence time → improved purge characteristics
- Modular design: easily modify/add/swap layers
- Individual modules can run at different temperatures → avoid thermal degradation of sensitive materials
- Successfully scaled to 10+ discrete layers

**Current state-of-the-art blown film dies:** Up to 10 layers (stacked design); 5-layer barrier dies very common.

### 7.4 Interfacial Instability

**Problem:** Interface between coextruded materials can become irregular or wavy → reduced optical quality.

**Fig 7-10 illustration:** Two-layer film with carbon black in one layer shows dark "bands" or "waves" → erratic periodic flow behavior.

**Understanding evolved with:**
- Commercial flow simulation software (Virtual Extrusion Laboratory, Compuplast)
- Design criteria based on material rheology and flow ratios

**Remedies:** Similar to flat die coextrusion (see Chapter 5):
- Reduce interfacial shear stress
- Match/mismatch layer viscosities strategically
- Reduce output rate
- Increase skin layer thickness
- Use appropriate die geometry

---

## Chapter 8: Process Engineering

**Author:** Eric Hatfield (MDO Engineering)

### 8.1 What Is Process Engineering?

**Process engineer's role:** Takes raw materials → sets operating conditions → runs them through manufacturing equipment → delivers product with desired customer properties, in the most economic manner.

Key distinction: Process engineer sees equipment + materials as **one entity in a state of flux** (like a doctor adjusting conditions for a healthy patient).

- Usually reports to **Operations** (not Engineering or R&D)
- Focus: transforming raw materials → finished product most economically with highest quality
- In short: **Make more of a higher quality product for less money**

**Distinction from process control:** Process control maintains a set point; process engineer **selects** the set point.

### 8.2 Tools of Process Engineers

- **Engineering principles:** Every phenomenon has a scientific reason; not art
- **Statistics:** Moving averages, data smoothing, frequency analysis of fluctuations → find root causes
- **Operator "interrogation":** Operators see symptoms; process engineer finds scientific root causes
- **Data interrogation:** Sort through conflicting data to find what's important
- **Past experience:** Invaluable for recognizing recurring problems
- **Knowledge of critical fitness for use (FFU) properties:** Prioritize which problem matters most
- **Open, inquiring mind:** No prejudice; continuously look for problems even when running well

### 8.3 Examples of Process Engineer Value

- Prioritize order of process changes
- Leadership and hands-on training to operators/supervisors
- Translate management goals to floor level
- Make R&D and new products work commercially (line speed, yield, reclaim inclusion, extruder grade harmonization)
- Bridge between R&D and plant culture
- Implement new technologies on plant floor
- Help QC fix quality problems quickly

### 8.4 Conclusion

The process engineer ties together: project engineer (installs equipment) + product engineer (selects materials) + maintenance engineer (keeps equipment running) = commercially viable product at the right cost and quality.

---

## Chapter 9: Blown Film, Cast Film and Lamination Processes

**Author:** John R. Wagner Jr. (Crescent Associates, Inc.)

### 9.1 Blown Film

**Definition:** Major processing technique for producing a biaxially melt-drawn film. Air pressure creates transverse direction (TD) draw; higher haul-off speed creates machine direction (MD) draw.

**Markets served:**
- Industrial films and bags
- Agricultural and construction films
- Barrier films
- Stretch films
- PVC cling films
- Laminating films
- Can liners
- High barrier small tube systems

**Polymers processed:** PE (dominant), PP, PVC, PS, EVA, EVOH, PA, PU

**Components of a coextruded blown film line:**
1. Resin feed system
2. Extruders (2–9 for multilayer)
3. Coextrusion die
4. Air ring (external cooling)
5. Internal pressure control (bubble diameter)
6. Collapsing frame
7. Haul-off roll (sets MD draw)
8. Treatment system (corona)
9. Winder

**Key design features for quality film:**
- Efficient, properly sized resin handling and feed system
- Efficient screw design: uniform/stable melt temperature, stable pressure, high output
- Optimized die: good layer control, thickness uniformity, ease of maintenance/durability
- Air rings with excellent cooling control and uniformity
- Automated web handling for efficiency and reduced changeover times
- Modular design for product changeovers
- Integrated, intuitive, operator-friendly control systems

**Common multilayer structures:** 2–9 extruders making 2–17 layers. 4-extruder system commonly makes symmetrical 7-layer [ABCDCBA] structures. Production: 100–10,000 PPH.

### 9.2 Cast Film

**Key difference from blown film:** Quenches molten extrudate on chilled steel roller(s) after die exit.

**Film vs. sheet distinction:** 0.010" (10 mils / 250 μm) — film < 0.010", sheet > 0.010"

**Process:** Melt pipes → multilayer die (with feedblock) → chill roll (solidification) → corona treatment → gauging system → slitting → winder. Trim recycled to extruder.

**Advantages over blown film:**
- Much higher output rates → advantage for large volume single-use films (e.g., stretch film)

**Disadvantages:**
- Fixed width (no bubble size adjustment)
- Less flexibility for different widths on same machine

**Sheet line:** Slower line speeds, multiple chill rolls for heat removal.

### 9.3 Extrusion Coating and Lamination

**Extrusion coating:** Single substrate + extrudate → melt coats surface → quenched on chill roll.

**Extrusion lamination:** Extrudate sandwiched between two substrates (auxiliary substrate comes from right onto chill roll).

**Typical products:**
- Lidding stock, candy wrappers, snack food bags, medical packaging
- Condiment packages, soup sachets, toothpaste tubes, cable wrap

**Requirements:**
- Excellent melt quality
- Proper configuration to fit products to be made
- Good gauge control
- Automation for quality and repeatability
- Flexible design for new products
- Intuitive, updatable control systems

---

## Chapter 10: Machine Direction Oriented Film Technology

**Author:** Eric Hatfield (MDO Engineering)

### 10.1 Overview

**Machine direction orientation (MDO):** Film stretched in MD only (vs. simultaneous biaxial orientation in both MD and TD).

**Equipment:** Stack of 8–12 separately driven rolls in side frames; rolls heated/cooled in separate temperature zones.

### 10.2 Four Sections of MDO Machine

1. **Preheat section (PH-1, PH-2):** Raise film temperature uniformly to orientation temperature without hard wrinkles. PH-1 has nip roll for incoming web tension control.

2. **Draw section:** Film heated to orientation temperature, then stretched between draw rolls. Draw rolls are **smaller diameter** than preheat rolls → tangent points closer together → narrower stretch zone. Gap between draw rolls is adjustable. Film can be stretched up to 10× or more. Slow roll and fast roll both have nip rolls for tension control.

3. **Annealing section (A-1, A-2):** Heat-sets the film ("locks in" property changes). Controls how much film will shrink when later exposed to heat. A-1 has nip roll for tension control.

4. **Cooling section (C-1, C-2):** Cools film to near ambient temperature.

### 10.3 Molecular Mechanism of MDO

Before orientation: ordered crystals (plates with molecules tilted 34.4° to film surface) tied together by amorphous tie molecules with random amorphous regions.

**Phase 1:** Random amorphous molecules begin aligning in orientation direction.
**Phase 2:** Tie molecules become fully extended → tilt/angle of molecules within crystals changes → molecules align parallel to film surface.
**Phase 3:** Crystals begin to unravel → film eventually breaks.

Different resins have different phase transition points → different draw ratios → different properties. In coextrusion, properties can be optimized per layer using different resins.

### 10.4 Properties Improved by MDO

**Optics:**
- Haze decreases, gloss increases with draw ratio up to ~6×
- Clear see-through clarity dramatically improved

**Tensiles:**
- MD tensile strength at break greatly increased (LLDPE example shows large increase)
- TD tensile strength slightly reduced BUT TD elongation to break still several hundred percent → wrapped item elongates both MD and TD → both strengths utilized → much tougher package

**Stiffness:**
- Secant modulus increases 2–3× (LLDPE) to ~4× and above (HMW-HDPE)
- Stiffness improvement in both MD and TD directions

**Barrier (moisture and oxygen):**

| Film | No MDO WVTR | With MDO WVTR |
|---|---|---|
| LLDPE 2 mil | 0.95 g/100 in²·24h·atm | 0.56 (×1.7 improvement) |
| HDPE 1.5 mil, 6:1 draw | 0.27 | 0.14 (×1.9 improvement) |

Similar improvements in oxygen transmission rates. HDPE moisture barrier can be doubled.

**Other improvements:** Controlled shrink levels, dead fold, film toughness/puncture resistance.

---

## Chapter 11: Oriented Film Technology

**Author:** Jürgen Breil (Brückner Maschinenbau GmbH)

### 11.1 Introduction

**Biaxially oriented films:** Stretched in both MD and TD → meet demands of modern flexible packaging:
- Excellent barrier properties against gases
- Good quality seals
- High-gloss, transparent thin film
- Excellent printability
- Good material utilization
- Fulfillment of high-speed packaging line requirements
- Environmental compatibility (polyolefin recyclability, optimal raw material yield)

**Orientation improves (example BOPP vs. cast PP):**
- Young's modulus (MD and TD)
- Tensile strength
- Optical properties (haze, gloss)
- Barrier properties (O₂ and moisture)

**Mechanism:** Orientation of molecule chains: random (non-oriented) → clear chain orientation (oriented). Semicrystalline plastics additionally augment crystallinity → improved mechanical values.

### 11.2 Orienting Technologies

**Stretching directions/processes:**
- MD only → MDO (Chapter 10)
- TD only → TDO (transverse direction orienter; film fixed at ends, stretched in oven)
- Sequential biaxial → MDO then TDO (most prevalent)
- Simultaneous biaxial → tenter with simultaneous clip motion OR double bubble process

**Sequential stretching (MDO + TDO):**
- Dominant for all types of packaging films, tapes, labels, industrial films
- For BOPP: Cast resin → MDO → TDO → gauging → treatment → winder
- Typical temperatures: melt in extruder → quench on cast roll → reheat for MDO → anneal → reheat for TDO → anneal → cool → wind
- State-of-art BOPP: working width 10 m, speed 530 m/min, output 6,000 kg/h
- Future: 7+ tons/hour lines in development

**Simultaneous stretching (LISIM® technology):**
- Individually driven clips with linear motor technology
- Larger usable stretch ratio range than sequential (especially in MD)
- Allows identical MD/TD ratios or higher MD stretch
- Unrestricted relaxation in both directions → controlled shrink
- Contact-free → avoids roll limitations → better optical quality
- Better for materials that cannot be stretched sequentially (crystallinity formed in first MD step)
- Low temperature sealing polymers not processable in standard MDO (stick to rolls) → possible in LISIM®
- Advantages: high productivity, high flexibility, high reliability

**Double bubble process:** Initial tube extruded → rapidly cooled → reheated to stretch temperature → synchronous increase in draw-off speed + bubble expansion = simultaneous orientation.

### 11.3 Films Oriented Biaxially: Properties Comparison

| Mechanical Property | 20 μm BOPP | 12 μm BOPET | 15 μm BOPA |
|---|---|---|---|
| Tensile strength MD | 140 N/mm² | 230 N/mm² | 250 N/mm² |
| Tensile strength TD | 280 N/mm² | 260 N/mm² | 280 N/mm² |
| E-Modulus MD | 2,000 N/mm² | 4,400 N/mm² | 3,500 N/mm² |
| E-Modulus TD | 3,500 N/mm² | 5,200 N/mm² | 3,800 N/mm² |
| Elongation MD | 220% | 110% | 110% |
| Elongation TD | 70% | 90% | 100% |
| OTR | 1,600 cc/m²·d | 90 cc/m²·d | 40 cc/m²·d |
| WVTR | 6.0 g/m²·d | 8.5 g/m²·d | 270–300 g/m²·d |
| Surface tension | 40 dyn | 50–55 dyn | 50–55 dyn |

### 11.4 BOPP Films

- **Worldwide consumption:** >6 million tons/year; dominant share; growing ~7%/year
- **Thickness range:** 3 μm (capacitor film) to 180 μm (synthetic paper)
- **Packaging range:** 15–35 μm most common
- **Structures:** Monolayer → 3-layer (most common) → 5-layer (growing trend) → 7-layer
- **3-layer standard:** PP homopolymer core + PP copolymer outer layers (lower MP for heat sealing)
- **5-layer advantages:** Better optical properties (gloss, haze, transparency, opacity); cost reduction (expensive additives only in thin intermediate layers)
- **White opaque (cavitated) BOPP:** Inorganic additives (CaCO₃) in polymer matrix → flaking/separation during MDO → small cavities (vacuoles) during TDO → light refraction → pearl effect + density reduction → same raw material gives larger thickness
- **Synthetic paper:** Cavitated BOPP, density 0.6–0.9 g/cm³; thickness 50–1000 μm; applications: pressure-sensitive labels, posters, maps, shopping bags, phone cards, menus

### 11.5 BOPET Films

- **Worldwide consumption:** ~2 million tons/year; second most common; growing 4–5%/year
- **Applications:** ~40% packaging; remainder: technical (capacitors, electrical insulation, magnetic tapes historically; now LCD screen components growing)
- **Properties:** High mechanical strength, good temperature/chemical resistance, dimensional stability, adjustable COF, excellent optical clarity, good printability
- **Process variants:** MD/TD (dominant), TD/MD, MD/TD/MD, simultaneous (thin capacitor films)
- **Coextrusion:** Sealable or matte surfaces; inorganic additives in thin outer layers for COF
- **Metallized BOPET:** Oxygen permeation < 1 cm³/m²·d·bar → food applications
- **Common laminate structure:** BOPET (reverse printed) / aluminum foil (barrier) / PE sealant film (coffee wrapping example)
- **Non-packaging:** Thermal-transfer films (bar code printers), capacitors, electrical insulation (0.5–350 μm), optical films for LCDs

### 11.6 BOPA Films (Biaxially Oriented Polyamide)

- **Properties:** Excellent toughness, good oxygen barrier, excellent puncture resistance
- **Sequential and simultaneous processes used**
- Good oxygen and aroma barrier; often used in coextrusion with PE sealant layers
- Applications: meat, cheese, processed food packaging (high abuse resistance)

### 11.7 Other Oriented Films

- **BOPS (biaxially oriented polystyrene):** Food packaging (cups, trays)
- **BOPE (biaxially oriented polyethylene):** Double bubble process; shrink bags, sausage casings
- **BOPVC (biaxially oriented PVC):** Shrink films

**Global biaxially oriented film market:** BOPP ~66%, BOPET ~25%, others (PS, PVC, PA) remainder of 12 million tons/year (2008).

---

## Chapter 12: Polymer Blending for Packaging Applications

**Author:** Barry A. Morris (DuPont Packaging & Industrial Polymers) [with David Strutt contributions]

### 12.1 Introduction and Objectives

**Why blend?**
- Achieve properties not achievable in a single polymer
- Improve processing (e.g., blend LDPE into LLDPE for better bubble stability)
- Reduce cost
- Modify barrier, mechanical, optical, or thermal properties

**Key blending considerations:**
- Miscibility (thermodynamics: Flory-Huggins theory, χ parameter)
- Compatibility (interfacial tension, morphology development)
- Blend morphology: matrix/dispersed phase, co-continuous, lamellar
- Processing equipment: single-screw vs. twin-screw extruder

### 12.2 Thermodynamics of Blending

**Flory-Huggins theory:** For two high-MW polymers to be miscible, interaction parameter χ must be very small (negative or near zero) because entropy contribution of mixing is negligible for high MW.

**Most polymer pairs are immiscible** → must form controlled morphology.

**Interfacial tension** controls equilibrium morphology; lower interfacial tension → finer dispersion → compatibilizer can reduce it.

**Compatibilizers:** Block copolymers, graft copolymers, reactive compatibilizers (e.g., maleic anhydride-grafted resins). Reduce interfacial tension → finer morphology → improved properties.

### 12.3 Blend Morphology Development

**Morphology types:**
- **Matrix-dispersed particle** (spheres, ellipsoids)
- **Fibrillar** (elongated droplets)
- **Lamellar** (alternating layers)
- **Co-continuous** (both phases interconnected)

**Droplet breakup and coalescence:**
- Critical capillary number `Ca_cr = η_matrix × γ̇ × R / Γ` (Γ = interfacial tension)
- Breakup occurs when Ca > Ca_cr
- Coalescence competes with breakup → final morphology depends on balance

**Processing equipment:**
- **Single-screw extruder:** Limited dispersive mixing; mostly distributive mixing; specific mixing sections (barrier screw, Maddock, Dulmage) can improve
- **Twin-screw extruder:** Better dispersive and distributive mixing; better control of morphology; more versatile; used for reactive blending and compounding

### 12.4 Key Blends in Flexible Packaging

**LLDPE/LDPE blends:**
- LLDPE provides strength and toughness
- LDPE provides melt strength and bubble stability (LCB → extensional viscosity)
- Typical ratios: 70:30 to 80:20 LLDPE:LDPE for blown film
- Miscible in the melt; slight incompatibility in solid state

**PE/EVA blends:** Softer, more flexible; improved sealability at lower temperatures

**PA/EVOH blends:** Improved oxygen and moisture barrier; better flexibility vs. monolayer EVOH

**PE/nanocomposites:** Clay (montmorillonite) dispersed at nanoscale → improved barrier, stiffness, flame retardancy. Key: exfoliation of clay platelets. Nanocor nanomers used.

### 12.5 Blending Equipment and Processes

**Blending processes:**
- Melt blending (most common for flexible packaging): both components melted, mixed in extruder
- Dry blending (pellets/powder): premix before feeding to extruder
- Masterbatch addition: high concentration of additive/modifier in carrier resin, added in small amounts

**Single-screw mixing sections:**
- Maddock (Union Carbide) mixing section
- Dulmage mixing section
- Barrier screws (separate melt from solid)
- Wave screws
- Pineapple, spiral, and elongational mixing screws

**Twin-screw extruder (co-rotating) for compounding:**
- Better temperature control
- Vacuum degassing
- Multiple feeding ports
- Self-wiping design
- Preferred for reactive blending and complex formulations

---

## Chapter 13: Water- and Solvent-Based Coating Technology

**Authors:** Edgar B. Gutoff (Consulting Chemical Engineer) and Edward D. Cohen, PhD (AIMCAL Technical Consultant)

### 13.1 Introduction

**Role of coating:** Many packaging substrates cannot meet all functional requirements alone. Coatings add:
- Oxygen and moisture barrier
- Adhesion promotion
- Antistatic properties
- Printability, aesthetics, durability
- Release coatings

**Advanced capability:** Simultaneously coat 12 or more layers (slide coating / precision curtain coating).

### 13.2 Coating Solution Ingredients

All coatings contain:
1. **Binder:** Non-volatile solid (polymer) that binds functional ingredients to form film. May be dissolved or dispersed as latex.
2. **Solvent:** Dissolves binder, suspends/disperses insoluble components.
3. **Dispersed functional particles:** Pigments, silver halides, iron/chromium oxides, carbon blacks.
4. **Additives:** Surfactants, dispersants, plasticizers, UV absorbers, biocides, cross-linking agents, conductive materials.
5. **Surface texture particles:** Silica or hard latex spheres for roughness/anti-blocking.

### 13.3 Coating Machine Components

1. **Solution preparation:** Kettles, high/low shear mixers, scales, filtration. Separate batch operation.
2. **Unwind stand:** Holds uncoated substrate roll.
3. **Web transport system:** Drive rolls, tension control, edge guides; speed range 0.01–15 m/s; widths up to 3.7 m+.
4. **Surface treatment:** Flame, corona, gas plasma before coating applicator.
5. **Coating applicator:** Applies coating solution to moving web.
6. **Dryer:** Hot air impingement (most common), flotation dryers (also heat uncoated side), infrared heaters.
7. **Post-treatment:** UV or e-beam cross-linking, moisture addition (steam), lamination.
8. **Rewind stand:** Winds coated product into rolls.

**Laboratory coaters:** 15–60 cm wide, 0.05–0.25 m/s; for R&D, scale-up, small volume production.

### 13.4 Coating Applicator Classifications

**Classification by metering mechanism:**

| Class | Mechanism | Examples |
|---|---|---|
| Self-metered | Free meniscus controls coating weight | Dip, meniscus/bead roll, forward roll |
| Doctored | Doctor device removes excess | Air knife, blade/knife coaters, Mayer rod |
| Pre-metered | All fluid fed to die is applied; coverage = flow rate/speed | Slot die, extrusion coater, slide, precision curtain |
| Hybrid | Combines pre-metered + doctored | Gravure |

### 13.5 Major Coating Methods

**Dip coaters:**
- Web passes under applicator roll submerged in coating pan
- Thickness depends on: fluid properties, coating speed, withdrawal angle
- Viscosity 20–2,000 cP; wet thickness 10–200 μm; speed 0.5–7.5 m/s; uniformity ±10%

**Forward roll coaters:**
- Applicator roll rotates same direction as substrate; fluid splits at nip
- Susceptible to ribbing defect (Ca > critical value)
- Viscosity 20–2,000 cP; wet 10–200 μm; speed 0.5–7.5 m/s; uniformity ±10%

**Reverse roll coaters:**
- Applicator roll rotates opposite to substrate direction; metering roll doctors excess
- Most widely used; extremely versatile; resistant to ribbing and cascade defects
- Viscosity 200–50,000 cP; wet 14–450 μm; speed 0.1–8.5 m/s; uniformity ±2–10%

**Mayer rod (wire-wound rod) coaters:**
- Wire-wound rod doctors excess coating; ~100+ years in use; still widely used
- Coverage ~10.7% of wire diameter (actual less: 50–10.7%)
- Rod rotates (usually reverse to substrate) to equalize wear
- Viscosity 50–1,000 cP; wet 4–80 μm; speed 0.05–5 m/s; uniformity ±7–10%

**Air knife coaters:**
- Two modes: Precision mode (low pressure, quality uniform coating) and Squeegee mode (high pressure, for porous supports)
- Precision: viscosity 1–50 cP; wet 1–200 μm; speed 0.2–2 m/s; uniformity ±5%
- Squeegee: viscosity 5–500 cP; speed 0.6–10 m/s; uniformity ±5%
- Disadvantages: noise, contamination, spray, viscosity limitations

**Knife coaters (knife-over-roll):**
- Thick, rigid knife doctors off excess; simple, inexpensive
- Fills in depressions → flat surface even on rough substrates
- Viscosity 50–40,000 cP; wet 10–750 μm; speed 1.7–25 m/s; uniformity ±10%

**Blade coaters:**
- Thin (0.2–0.5 mm) spring steel blades (rigid or flexible); wide variety of configurations
- Flexible blade: coverage decreases as force increases; used extensively on pigmented coatings (paper industry)
- Viscosity 50–40,000 cP; wet 10–750 μm; speed 1.7–25 m/s; uniformity ±10%

**Slot die coaters:**
- Coating solution exits slot between die lips; forms coating bead between lips and substrate
- Vacuum (up to 1,000 Pa) stabilizes bead → thinner coatings possible
- Can coat 2–3 simultaneous layers
- Viscosity 15–20,000 cP; wet 10–250 μm; speed 0.02–8.5 m/s; uniformity ±2%
- Best uniformity of pre-metered methods

**Extrusion coaters:**
- High viscosity material (>50,000 cP), molten polymer at elevated temperatures
- Extruded ribbon laid on substrate (does not wet die lips — differs from slot die)
- Wide gap between die lips and substrate
- Used for food packaging requiring vapor/oxygen barrier and heat sealability

**Gravure coaters:**
- Cells on gravure roll fill in coating pan; doctor blade removes excess; cells transfer to substrate
- Cell patterns: pyramid, quad, tri-helix, channel types
- Cell volume determines coverage (partly pre-metered)
- Gravure patterns: standard, elongated, or open (low coverage, high coverage, or uniform)
- MicroGravure™: smaller roll, finer cells; coater at top of roll
- Widely used; excellent for low-coverage, precise applications

**Slide coaters (multilayer):**
- Multiple layers flow down inclined planes (slides) → merge at bottom → applied to substrate
- Can simultaneously coat 12+ layers
- Preferred for many-layer thin coatings (pharmaceutical, photographic, batteries)
- Must maintain curtain integrity → higher minimum coverage

**Precision curtain coaters:**
- Similar to slide coating
- Curtain of coating falls freely onto substrate
- Minimum flow rate needed for curtain integrity → inherently high-speed process

### 13.6 Substrate Properties

Key substrate properties affecting coating:
- **Porosity:** Open (paper, fabric) vs. closed (PET, PE, PP, PVC, cellophane) — affects penetration, drying, uniformity
- **Thickness and stiffness:** Very stiff (metals), average (most plastics 25–250 μm), low stiffness (<15 μm)
- **Wettability and adhesion:** Substrate surface tension should be ~5 dyn/cm higher than coating; flame/corona/plasma treatment improves adhesion; subbing/primer layers

### 13.7 Coating Defects and Limits

**Coatability limits:**
- High-speed limit: Air entrainment under coating → coating quality suffers (applies to all coaters)
- Low-speed limit: Fluid runs back; thick coating not carried off

**Ribbing:** Sinusoidal coating thickness variation (machine direction orientation like comb). Occurs in forward roll when capillary number Ca = ηU/σ > critical value.

**Cascade (seashore):** Air entrapment defect in reverse roll metering.

---

## Chapter 14: Vacuum Metallizing for Flexible Packaging

**Author:** Charles A. Bishop (VacuumCoatingTraining.com, AIMCAL)

### 14.1 Introduction and Applications

**History:** First vacuum roll coating commercial operations date to the 1940s. Used for:
- Oxygen and water vapor barrier improvement
- Attractive metallic appearance
- Light barrier
- Holographic security features
- Microwave susceptors
- Antistatic packaging
- Electrical applications (capacitors, bus bars)

**Major applications:**
- **Snack food bags** (potato chips, nuts, salty snacks) — metallized OPP or PET
- **Confectionary** (chocolate, candy wrappers) — metallized films
- **Coffee, tea packaging** — metallized laminates
- **Pharmaceutical blister packs** — aluminum foil; metallized films growing
- **Security/authentication** — holograms on packaging; prevents counterfeiting
- **Decorative labels** — metallized paper or film
- **Microwave packaging** — patterned metallization for heating elements or fuse susceptors

### 14.2 Vacuum Deposition Process

**Thermal evaporation (most common for aluminum):**
- Aluminum heated above evaporation temperature in vacuum (~10⁻⁴ torr)
- Evaporated aluminum travels to and condenses on film substrate
- Film on roll unwinds, passes over evaporation source, rewound
- Very thin coating (typically 25–50 nm for packaging barrier; measured by optical density)

**Electron beam deposition:**
- Used for higher-temperature materials (SiOx, AlOx, other oxides)
- Electron beam focused on target material → evaporation → deposition

**Plasma-enhanced chemical vapor deposition (PECVD):**
- For depositing SiOx (silicon oxide) or other compounds
- Provides transparent barriers while maintaining printability/visibility of contents

**Key factors for high-quality metallized films:**
1. **Substrate surface cleanliness:** Dust, oligomers, slip agents can all interfere. Minimize surface contamination. Corona/plasma treatment before metallization.
2. **Surface chemistry/energy:** High surface energy → better aluminum wetting → more continuous coating → lower defect density → better barrier at thinnest coating thickness
3. **Surface smoothness:** Rough surfaces → more pinholes → worse barrier
4. **Coating thickness uniformity:** Controlled by evaporation rate, substrate speed, evaporation source length

**Optical density (OD):** Common measure of metallization level; for food packaging barrier: OD typically 2.5–3.5 (transmittance 0.3–3%). Higher OD = more metal = better barrier but higher cost.

### 14.3 Barrier Properties of Metallized Films

**Aluminum barrier performance:**
- OTR: < 1 cm³/m²·d·bar achievable (vs. 90 for BOPET alone)
- WVTR: comparable improvement
- Light barrier: critical for light-sensitive products

**Silicon oxide (SiOx) and aluminum oxide (AlOx) coatings:**
- **Transparent** → product visible in package
- Good barrier properties (OTR < 1 cm³/m²·d·bar)
- Compatible with microwave use (unlike aluminum)
- Better recyclability in some systems
- More expensive to deposit than aluminum

**Factors degrading barrier:**
- Flex cracking (especially in laminated structures)
- Inadequate aging/oxidation of aluminum (oxide layer needed for handling)
- Surface contamination during or after deposition
- Pinholes from substrate surface defects

**Good quality barrier starts with:**
- High-quality substrates
- Minimized film surface contamination
- Optimized surface chemistry
- Maximized surface smoothness

### 14.4 Substrate Preparation

**Surface treatment before metallization:**
- Corona discharge: increases surface energy; adds polar functional groups
- Plasma treatment: more controllable; can use various gases (Ar, N₂, O₂)
- Flame treatment: older method; still used

**Surface contamination sources:**
- Slip additives (FA amides): major problem; migrate to surface, prevent good adhesion of metal
- Oligomers: low-MW polymer species that migrate out
- Dust: scratches and pinholes
- Coatings/lacquers: may interfere or help depending on formulation

**Metallizable additive formulations:**
- Specific grades of BOPP/BOPET designed for metallization with reduced or substituted slip agents
- Hydrotalcite instead of calcium stearate (hydrotalcite better for metallization adhesion)

### 14.5 Aging, Oxidation, and Adhesion

**Aluminum oxidation:**
- Fresh aluminum reacts rapidly with oxygen → aluminum oxide surface layer forms
- Aging before use: allows oxide to toughen → better protection during handling
- Oxide layer: improves lamination adhesion; protects against further degradation

**Adhesion of metal to substrate:**
- Critical for barrier integrity in laminated structures
- Good adhesion prevents delamination or flex cracking
- Oxygen barrier can be compromised if metal layer delaminates

### 14.6 Market Trends

**Growing:** Barrier packaging replacing aluminum foil in many applications; transparent barrier films (SiOx, AlOx); holograms for authentication; metallized papers for labels.

**Declining:** Metallized paper volumes flat/declining; magnetic recording media (replaced by optical/electronic storage) — formerly major application for BOPET.

**Active/intelligent packaging trend:** Scavenger-coated films (palladium added during e-beam deposition of silica → getters O₂); more integral to lamination structure.

---

## Chapter 15: PE Based Multilayer Film Structures

**Authors:** Thomas I. Butler (Blown Film Technology, LLC) and Barry A. Morris (E.I. DuPont)

### 15.1 Introduction and Benefits

**Flexible packaging functions:** Deliver product from manufacturer/distributor to retailer/consumer; protect during shipping, display, storage.

**Why multilayer flexible packaging:**
1. Specific performance properties (often impossible with one polymer/blend)
2. Reduced cost (reduce expensive polymer, increase cheaper polymer, use recycle, reduce gauge)
3. Reduce number of process operations

**Coextrusion specific advantages:**
- Eliminates process operations → saves labor, equipment, reduces scrap
- Can eliminate solvent-based adhesives → environmental benefit
- Enable use of incompatible polymers in one structure

**Manufacturing processes:**
- Blown film: adjustable bubble width; lower output rate; better physical properties
- Cast film: higher output; fixed width; faster cooling → different crystallinity
- Extrusion coating: polymer coated directly onto another material
- Orientation (double bubble, tenter frame): for improved mechanical, optical, barrier properties
- Lamination: combines pre-made films (adhesive or extrusion)
- Metallization: thin aluminum or oxide coating → barrier + appearance
