Repository: camsalloum/PPH

# ProPackHub / PEBI — v26.4

**ProPackHub** is a multi-tenant SaaS platform for the packaging industry.  
**PEBI** (Packaging Enterprise Business Intelligence) is the primary application inside ProPackHub.

> **Private repository** — do not share credentials or access outside the team.

---

## Tech Stack

| Layer | Technology |
|-------|-----------|
| Frontend | React 18 · Vite 7 · Ant Design 5 |
| Backend | Express 4.18 · Node.js 18+ |
| Database | PostgreSQL 14 · Redis (caching) |
| Auth | JWT (access 15 min + refresh 60 day HTTP-only cookie) |
| Testing | Jest · Playwright |
| Deployment | PM2 · Nginx (GoDaddy VPS) |

---

File: Product Groups data/multilayer_flexible_packaging.md (part 3 of 3)
# Multilayer Flexible Packaging — Complete Knowledge Base
- Wet coating: functional layers (barrier, adhesion, antistatic, printability)

**Layer count evolution:** 5-layer state-of-art 10+ years ago; now 7-layer and higher common. Extra layers give: more flexibility/control, ability to split barrier layers (redundancy; improved barrier), easier production of unbalanced structures.

### 15.2 Polymer Selection

**Common polymers used (Table 15-1 summary):**

| Polymer | Abbrev. | Density (g/cc) |
|---|---|---|
| Ethylene acrylic acid | EAA | 0.925–0.950 |
| Ethylene vinyl acetate | EVA | 0.925–0.945 |
| Ethylene vinyl alcohol | EVOH | 1.14–1.16 |
| High density polyethylene | HDPE | 0.940–0.965 |
| Linear low density polyethylene | LLDPE | 0.915–0.940 |
| Low density polyethylene | LDPE | 0.915–0.925 |
| Metallocene polyethylene | m-LLDPE | 0.865–0.960 |
| Polyolefin plastomer/elastomer | POP/POE | 0.856–0.915 |
| Enhanced polyethylene | EPE | 0.900–0.925 |
| Polyamide (Nylon) | PA | 1.12–1.14 |
| Polyethylene terephthalate | PET | 1.3 |
| Polypropylene | PP | 0.89–0.902 |
| Polyvinylidene chloride | PVDC | 1.7 |
| Ionomer | ION | 0.940–0.950 |

### 15.3 Mechanical Properties

**Law of mixtures estimate:**
```
M = [Σ(tᵢ × Mᵢ)] / [Σtᵢ]
```
where M = film property, tᵢ = layer thickness, Mᵢ = polymer property per unit thickness.

**Limitations:** Does not account for layer interactions (positive or negative). Example: LDPE core in LLDPE/core/LLDPE → linear relationship (law of mixtures valid). HDPE core in same structure → non-linear (HDPE brittleness causes stress concentration → worse than law of mixtures predicts).

**Film stiffness:**
- Function of stiffness (modulus), thickness, and **position** of each layer
- Outer layers have greatest impact on stiffness (like I-beam principle)
- Separating stiff layers → efficient stiffness building → enables down-gauging

### 15.4 Barrier Properties

**Permeation mechanism (3-step):**
1. Molecule dissolves into film structure
2. Molecule diffuses through film layers
3. Molecule desorbs on opposite side

**Permeability:** `P = D × S` (diffusivity × solubility coefficient)

**Multilayer permeability (series resistance model):**
```
1/P = f₁/P₁ + f₂/P₂ + ... + fₙ/Pₙ
```
where fᵢ = layer thickness fraction, Pᵢ = layer permeability coefficient.

**Actual transmission rate:**
```
TM = P / tₜ
```
where tₜ = total film thickness.

**Oxygen permeability (1.0 mil, 73°F, 0% RH) — from lowest to highest:**

| Polymer | O₂ Permeability (cc·mil/100 in²·day·atm) |
|---|---|
| PVOH | 0.03–0.06 |
| EVOH | 0.02 |
| PVDC | 0.15 |
| PA | 2.6 |
| PET | 3.5 |
| PVC | 5–20 |
| PLA | 30 |
| PP | 150 |
| HDPE | 150 |
| EAA/EMAA/Ionomer | 200–500 |
| LDPE | 420 |
| LLDPE | 440 |
| EVA/EMA/ULDPE | 600–1,000 |
| POP/POE | 600–2,000 |

**MVTR (moisture vapor transmission, 1.0 mil, 100°F, 90% RH):**

| Polymer | MVTR (g·mil/100 in²·day) |
|---|---|
| PVDC | 0.10 |
| PP | 0.7 |
| HDPE | 0.4–0.8 |
| LLDPE | 0.8–1.2 |
| LDPE | 1.0–1.2 |
| EVA | 1.0–5.5 |
| PET | 2.0–3.3 |
| PA | 10.0–20.0 |
| PLA | 40 |

### 15.5 Polymer Sealability

**Heat seal strength vs. temperature curve (Fig. 15-2):**
- Ti = Seal initiation temperature (fusion seal)
- Tm = Temperature for maximum seal strength
- Tmx = Maximum temperature for seal (above this, seal degrades)

**Key properties:** Heat seal initiation temperature, seal strength, hot tack range and magnitude, seal-through-contamination.

**Polymer thermal and sealing properties (sample):**

| Polymer | Melting Point (°C) | Vicat Softening (°C) | Fusion Seal Temp (°C) |
|---|---|---|---|
| EMA (20%) | 80 | 59 | 82 |
| POP (0.902 g/cc) | 94 | 80 | 88 |
| EVA (12%) | 90 | 81 | 91 |
| ION | 93 | 72 | 99 |
| EAA (9% AA) | 98 | 83 | 93 |
| LLDPE (0.920) | 122 | 110 | 118 |
| HDPE (0.960) | 135 | 125 | 121 |
| PP | 168 | 133 | 149 |

**Hot tack:** Seal strength while still in molten state. Critical for VFFS (vertical form-fill-seal) machines — product weight on bottom seal while still hot. Also for HFFS gusseted areas.

Hot tack mechanism: polymer diffusion/penetration (increases with temperature) vs. melt strength (decreases with temperature) → maximum at intermediate temperature.

**Ionomer advantage:** Broad hot tack range; excellent seal integrity vs. POP (narrow hot tack range).

### 15.6 Adhesion in Coextruded Structures

**Interlayer adhesion depends on:**
- Material pair compatibility (thermodynamic driving force)
- Process parameters (temperature, cooling rate, draw-down)
- Time between die exit and solidification
- Die/feedblock design

**Tie resins (coextrudable adhesives):**
- Based on modified polyolefins (MAH-grafted) → chemical bonding to polar layers (PA, EVOH, PVDC)
- DuPont Bynel®, Mitsui Admer®, and others
- Critical for PA/EVOH/polyolefin structures

**Interlayer adhesion issues:**
- Insufficient adhesion → delamination during use
- Post-die processing time affects peel strength (molecular diffusion across interface)
- Thicker structures require longer dwell for heat seal

**Lamination adhesion:**
- Solvent/water-based adhesives (polyurethane or PEI based)
- Extrusion lamination: molten PE layer as adhesive
- Adhesion can be compromised by fatty acids and other chemicals migrating from food contact

### 15.7 Specific Film Applications

**Barrier cereal liners:** HDPE/tie/EVOH/tie/EVA (or similar structure)
- HDPE core (moisture barrier, stiffness)
- EVOH (oxygen barrier)
- EVA (low-temperature sealant)

**Meat and cheese packaging (high barrier):**
- Typically laminations with BOPET or BOPP outer layer (reverse printed) + barrier layer (PA/EVOH or metallized) + PE sealant inner layer
- Hot tack and seal-through-contamination critical (product juices on seal area)

**Stretch films:**
- Often monolayer LLDPE or multilayer with m-LLDPE/VLDPE skin layers (high cling) + LLDPE core
- Cast film preferred for higher output

**Heavy duty bags:**
- HMW-HDPE / LLDPE coextrusions
- High tear and puncture resistance
- MDO HDPE/LLDPE for improved stiffness and barrier

---

## Chapter 16: Multilayer Oriented Films

**Author:** Jürgen Breil (Brückner Maschinenbau GmbH)

### 16.1 Introduction

Monolayer biaxial orientation meets some needs; **multilayer oriented films** meet diverse simultaneous requirements:
- Mechanical properties
- Sliding/friction characteristics
- Sealing properties
- Surface treatment/energy for printing and coating adhesion
- Hot tack
- Antistatic activity
- Metallizing properties
- Optical properties (haze, gloss, whiteness)
- Stiffness
- Barrier properties

High barrier layers (EVOH) require tie layers → results in 5- or 7-layer structures.

**Multilayer methods:**
1. In-line coating (liquid or extrusion coating between MDO and TDO)
2. In-line lamination (second film laminated before stretching)
3. **Coextrusion** (dominant method — most flexible, most cost-effective)

### 16.2 Technology for Multilayer Oriented Films

**Coextrusion line for 5-layer BOPP (Fig. 16-3):**
- Main extruder + twin-screw additive feeder + melt pump + melt filter
- 2 single-screw coextruders + 2 twin-screw coextruders
- Melt flows merged in multichannel die or laminar flow adapters
- Multichannel dies: most common; precise layer distribution across working width; coat-hanger distribution per layer; film edge trim areas without coextruded layers (enables inline edge trim recycling for BOPP)

**7-layer multichannel die:** ABCDCBA configuration; each polymer's channel optimized for its viscosity and desired layer width.

**Twin-screw extruder advantages in orientation lines:**
- Better homogenization of additives and recycled/edge trim material
- Lower specific energy
- Better degasification
- Self-purification → shorter product switchover
- For BOPET: eliminates complex resin drying

**Process window coordination:** Each polymer has different stretch ratios and temperatures; usable process windows must not overlap → careful selection of resin combination.

### 16.3 BOPP Multilayer Structures

**3-layer (introduced 1970s):** PP homopolymer core + PP copolymer outer skin layers (lower MP → heat sealable). Antiblock and slip additives in outer layers. Seal initiation temperature requirements → low-temperature copolymers.

**5-layer benefits:**
- Optical: high opacity (white opaque), high gloss, matte surfaces via specific masterbatches in intermediate layers
- Cost: higher recycled material content in main intermediate layers without impairing optics; expensive additives concentrated in thin intermediate layers
- Sealing: low seal initiation temperature (SIT) copolymer as intermediate layer over thick PP copolymer → very high seal strength + sealed seam rigidity

**5-layer Low SIT BOPP film:**
- Structure: [skin (copolymer)/intermediate (low SIT copolymer)/core (homopolymer)/intermediate/skin]
- Very high seal strength and sealed seam rigidity
- Critical for product protection on high-speed packaging lines

**5-layer UHB (ultra-high barrier) metallized BOPP film:**
- Surface layer: high surface energy polymer (PA, EVOH, etc.) → better aluminum adhesion + uniformity
- Tie layer: bonds high-energy surface layer to PP core
- Core: PP homopolymer
- Fourth layer: PP (bonded with tie)
- Fifth layer: heat sealable copolymer
- Result: **50× better oxygen barrier** vs. standard metallized BOPP

### 16.4 7-Layer Transparent Barrier BOPP Films

**Need:** Transparent (not metallized) barrier films → see-through packaging.

**Solution:** 7-layer EVOH-containing BOPP structure:
- Structure: [skin A / tie / core B / EVOH / core B / tie / skin A] (symmetric)
- EVOH content: not more than 33% ethylene for best barrier vs. stretchability balance
- **Result:** O₂ permeation < 2 cm³/m²·d·bar with 2 μm EVOH layer → competitive with off-line coated films

**EVOH type selection:**
- Higher ethylene content → easier orientation, higher stretching ratios, but poorer barrier
- For simultaneous orientation: all EVOH types (24–47% ethylene) can be stretched
- For sequential: higher ethylene content preferred to avoid issues from first MD stretch crystallinity

**Symmetric structure advantage:** Less curling tendency compared to asymmetric structures.

**Additional BOPET and BOPA multilayers:** Same coextrusion principles apply; barrier, sealing, friction, and optical layers all possible.

### 16.5 Market Trends for Multilayer Oriented Films

**2008 worldwide capacity:** >12 million tons biaxially stretched films (~66% BOPP, ~25% BOPET).

**Trend 1 — Cost Efficiency:**
- Downgaging enabled by multilayer (same functional performance at lower total thickness)
- High mechanical properties + excellent friction → high packaging speeds
- Many laminates → intense efforts to combine all properties in one coextruded oriented film → reduces costly lamination step
- Film stretching lines will become increasingly complex/diverse

**Trend 2 — Consumer Requirements:**
- Easy open and reclosable → composites with low tear resistance and reclosable features
- See-through requirements → transparent barrier films (coextruded with EVOH layers)
- Long shelf life → transparent lidding films for sausage/cheese in deep-drawn trays

**Trend 3 — Sustainability:**
- Energy consumption labeling → pressure on complex multi-step processes → advantage for coextruded single-step processes
- Replacing aluminum foil (more energy to produce) with plastic barrier films
- Renewable sourced materials (PLA) → coextrusion + orientation enables needed properties for PLA packaging
- Legal requirements on marking and material use will increase importance of sustainability

---

## Appendix: Writing Guide for Packaging Films and Multilayer Structures

**Author:** Scott B. Marks (E.I. du Pont de Nemours & Company)

### A.1 Purpose

Standard method for communicating multilayer structures in written format between companies. Based on DuPont internal formats. Promotes clear communication about:
- What materials are in the structure
- What technology was used (coextrusion vs. lamination vs. extrusion coating)

### A.2 Key Definitions

| Term | Definition |
|---|---|
| Primer (Anchor Coating, AC) | Bonding agent applied in liquid form to solid surface; promotes adhesion of subsequently applied liquid/molten material; dried before next layer |
| Adhesive (ADH) | Bonding agent applied in liquid/paste form to solid surfaces; brings surfaces together with heat/pressure; often needs curing time |

### A.3 Key Abbreviations

| Code | Meaning |
|---|---|
| VM | Vacuum metallization (usually aluminum); also written "met." |
| SiOx | Silicon oxide coating (vacuum deposition, usually transparent) |
| O.L. | Overlacquer (over ink; scratch protection and gloss) |
| W.O. | White Opaque |
| Tie | Coextrudable adhesive resin (unknown brand/grade); write LLDPE tie, EVA tie, DuPont Bynel®, etc. when known |
| MB | Masterbatch or concentrate (e.g., white MB, slip MB) |

### A.4 Key Symbols

| Symbol | Meaning |
|---|---|
| `/` | Boundary between solid interface and liquid/molten material applied to it (extrusion coating, wet coating) |
| `( )` | Materials within are being **coextruded** |
| ` - ` (space-dash-space) | Boundary between two **molten** coextruded materials (inside parentheses) |
| `[ ]` | Materials within are being **blended** |
| ` + ` | Two materials being **blended** (inside square brackets); include % weight ratios if known |
| `//` | Boundary between two solid surfaces via adhesive lamination |
| `//TL//` | Thermally laminated films (heat and pressure only) |
| `//BL//` | Blown films intentionally blocked in collapsing nip (Blocked Lamination) |
| `< or >` | Direction surface treatment applied (flame, corona, ozone, plasma); e.g., Paper < flame |

### A.5 Materials (Generic Representations)

**Films/Substrates:**

| Code | Material |
|---|---|
| OPET or BOPET | Biaxially oriented polyester film |
| VM-OPET | Vacuum metallized OPET (metallization on left) |
| OPET-VM | Vacuum metallized OPET (metallization on right) |
| OPET-SiOx | OPET with silicon oxide on right side |
| SiOx-OPET | OPET with silicon oxide on left side |
| OPET-PVdC | OPET with PVdC coating on right |
| OPP or BOPP | Biaxially oriented polypropylene film |
| VM-OPP | OPP metallized on left side |
| OPP-VM | OPP metallized on right side |
| OPP-A | OPP with acrylic coating on right |
| CPP | Cast polypropylene film |
| VM-CPP | CPP with metallization on left |
| C-Nylon | Cast nylon film (also Cast PA) |
| O-Nylon | Uniaxially oriented nylon |
| BONy or BOPA | Biaxially oriented nylon (polyamide) film |
| K-Nylon | Biaxially oriented nylon with PVdC on one side |
| Alu | Aluminum (Al) |
| Foil | Usually thin aluminum (specify if other metal) |
| Cello | Plain uncoated cellophane |
| K-Cello | Two-side PVdC coated cellophane |
| NC-Cello | Two-side nitrocellulose coated cellophane |
| Paper | Lightweight paper web (specify: Kraft, SBS, etc.) |
| Board | Heavyweight paper web |
| Nonwoven | Nonwoven webs (DuPont Tyvek®, Reemay®, Typar®, etc.) |

### A.6 Thickness Representations

| Code | Unit |
|---|---|
| # | pounds per ream (3,000 ft²) |
| Mils | 0.001 inch = 1/1000 inch |
| Inches | English unit for thick layers |
| μm | Microns (0.001 mm) |
| mm | Millimeters |
| gsm | grams per square meter |
| pt. | point (~1 mil ≈ 25.4 μm) |
| ga | gauge (100 ga = 1 mil = 25.4 μm; 48 ga = 12 μm = 0.5 mils) |

### A.7 Adhesives and Primers

| Code | Material |
|---|---|
| PUR | Polyurethane adhesive or primer (solvent or water based) |
| PEI | Polyethylene-imine primer (water based) |
| EAA | Ethylene acrylic acid primer (water based) |
| EAC | Ethylene acrylate primer (water based) |

### A.8 Surface Treatments

| Code | Method |
|---|---|
| Corona | Electron discharge excitement of atmospheric air over film surface |
| Plasma | Electron discharge excitement of non-air gas (nitrogen, argon, helium, etc.) |
| Flame | Burning gases (oxidizing, reducing, or stoichiometric flame) |
| Ozone | Dry ozone flow over molten web area (some extrusion coating lines) |

### A.9 Extrudable Resins (Generic Names)

Full list of generic resin abbreviations (when brand/grade unknown):
HDPE, HMW-HDPE, MDPE, LDPE, LLDPE, VLDPE, ULDPE, mPE, mLMDPE, mLLDPE, mVLDPE, PP, CoPP, HoPP, ACR, EAA, EMAA, Ionomer, Acrylate, EBA, EEA, EMA, EMMA, EiBA, EnBA, EVA, PS, EPS, PVC, PVdC, PA, EVOH, PET, PBT, TPS (thermoplastic starch), PLA (polylactic acid), PEEK, POM, etc.

### A.10 Example Structure Notations

**3-layer coextruded film of LDPE and EAA:**
```
(1 mil LDPE – 2 mil EAA)
```

**Blend of Nylon 6 and Amorphous PA as outer layer of 3-layer coex:**
```
([75% Nylon 6 + 25% Amorphous PA] – tie – LLDPE)
```

**OPP film with acrylic on one side, PVdC on other:**
```
PVdC-OPP-A
```

**OPET reverse printed, primer coated, extrusion coated with EMAA:**
```
OPET / ink / primer / 33μm EMAA
```

**Adhesive laminate of OPET to ionomer film:**
```
OPET / adhesive // 25μm ionomer film
```

**Complex 5-layer blown film coextrusion for meat packaging:**
```
(LLDPE – tie – PA – EVOH – PA – tie – EVA)
```
[Note: This is 7-layer but written as one coextruded structure in parentheses with dashes]

**Extrusion coating of multilayer onto paper:**
```
Paper < corona / (LDPE – ionomer)
```

**Coffee packaging laminate:**
```
OPET-VM // adh // (40μm LDPE – 20μm ionomer)
```

---

## Index of Key Terms

| Term | Chapter(s) |
|---|---|
| Acid copolymers (EAA, EMAA) | 1, 2, 15 |
| Additives (antioxidants, slip, antiblock, antistats, UV) | 4 |
| Adhesion, interlayer | 1, 5, 15 |
| Alpha crystallinity (PP) | 3 |
| Antioxidants | 4 |
| Antiblock additives | 4 |
| Antistats | 4 |
| Bagley correction | 5 |
| Barrier properties | 1, 15, 16 |
| Beta crystallinity (PP) | 3 |
| Biaxial orientation (BOPP, BOPET, BOPA) | 11, 16 |
| Blown film process | 9 |
| BOPP films | 11, 16 |
| BOPET films | 11 |
| BOPA films | 11 |
| Capillary number | 13 |
| Cast film process | 9 |
| Cellophane | 1 |
| Chrome catalyst | 2 |
| Coextrusion | 1, 6, 7 |
| Coating applicators | 13 |
| Coating machines | 13 |
| Coefficient of friction (COF) | 4 |
| Constitutive equations | 5 |
| Cox-Merz rule | 5 |
| Crystallinity | 2, 3 |
| Die design (flat) | 6 |
| Die design (tubular/blown) | 7 |
| Die lip build-up | 5 |
| Die swell / extrudate swell | 5 |
| Dynamic measurements | 5 |
| Enhanced polyethylenes (EPE) | 2 |
| EVOH | 1, 12, 15, 16 |
| Extensional viscosity | 5 |
| Feedblock | 6 |
| Flexible packaging markets | 1 |
| GPC / MWD | 2, 5 |
| HDPE | 1, 2, 15 |
| Hot tack | 15 |
| Ionomers | 1, 2, 15 |
| Interfacial instability | 5, 7 |
| Lamination | 9, 15 |
| Layer non-uniformity | 5 |
| LDPE | 2 |
| LLDPE | 2 |
| Machine direction orientation (MDO) | 10 |
| Melt fracture | 5 |
| Melt index | 2, 5 |
| Melt strength | 5 |
| Metallocene catalyst | 2, 3 |
| Metallizing (vacuum) | 14 |
| Multilayer die | 6, 7 |
| Nylon (PA) | 1, 15 |
| Normal stress differences | 5 |
| Optical brighteners | 4 |
| Oxygen permeability | 15 |
| PE Processes | 2 |
| PET | 1, 4, 11 |
| Permeability | 15 |
| Polypropylene (PP) | 3 |
| Power law (viscosity) | 5 |
| Process engineering | 8 |
| Rabinowitsch correction | 5 |
| Rheology | 5 |
| Sealing (heat seal) | 1, 15 |
| Sharkskin | 5 |
| Slip additives | 4 |
| Stacked dies | 7 |
| Stabilizers | 4 |
| Structure nomenclature | Appendix |
| Surface treatment | 13, 14 |
| Synthetic paper (cavitated BOPP) | 11 |
| Tie resins | 1, 15 |
| Transparency | 3, 10, 11 |
| UV stabilizers | 4 |
| Vacuum metallizing | 14 |
| Viscosity | 5 |
| Weissenberg effect | 5 |
| Z-N catalyst | 2, 3 |

---

## Key Formulas Reference

### Crystallinity
- Weight % crystallinity: `Xw = [(ρ - ρa)/(ρc - ρa)] × (ρc/ρ) × 100`  (ρa = 0.853, ρc = 1.000 g/cc for PE)
- Volume % crystallinity: `Xv = [(1/ρ - 1/ρa)/(1/ρc - 1/ρa)] × 100`

### Rheology
- Viscosity: `η = σ/γ̇`
- Power law: `η = m × γ̇^(n-1)` or `σ = m × γ̇^n`
- Wall shear rate (tube): `γ̇w = 4Q/(πR³)` (apparent); Rabinowitsch corrected: `γ̇_true = [(3n+1)/(4n)] × (4Q/πR³)`
- Wall shear stress (tube): `σw = (ΔP/2L) × R`
- Temperature dependence: `η = η_ref × exp(-β × ΔT)`
- Zero-shear viscosity: `η₀ ≈ const × M_w^3.4`
- Trouton ratio (Newtonian): `η_e/η = 3`

### Barrier / Permeability
- Single polymer: `P = D × S`
- Multilayer (series resistance): `1/P_total = Σ(fᵢ/Pᵢ)`
- Transmission rate: `TM = P/t_total`

### Mechanical (Law of Mixtures for Multilayer Film)
- `M = Σ(tᵢ × Mᵢ) / Σtᵢ`

### Melt Index to Shear Rate (PE at 190°C)
- `γ̇ ≈ 2.4 × MI` (s⁻¹)

---

*End of Knowledge Base — Multilayer Flexible Packaging (Wagner, 2010)*
